Repository: Alphalijing/Ce-3d-XPS-fitting-for-Ce-3-fraction

# Ce 3d XPS Fitter 2.0.1

Automated, physics-constrained Bayesian quantification of the Ce³⁺ fraction from Ce 3d XPS spectra. The default workflow uses **Gaussian-convolved LA-type peaks with fixed α = 0.9 and β = 2**, a **fixed Shirley background**, and **MCMC posterior sampling**.

## Start fitting

**Windows:** download `Ce3d_XPS_Fitter_v2.0.1_Windows_EN.zip` from this repository's [Releases](https://github.com/Alphalijing/Ce-3d-XPS-fitting-for-Ce-3-fraction/releases), extract it completely, and open `Ce3d_XPS_Fitter_v2.0.1_EN.exe`. Keep its adjacent `_internal` folder.

**Python source:** Python 3.11 is recommended.

```console
python -m pip install -r requirements.txt
python ce3d_xps_fitter_gui.py
```

The interface provides three independent choices:

| Choice | Default | Alternative |
|---|---|---|
| Peak model | LA-type | Voigt |
| Satellite contributions | Exclude | Include |
| Sampling mode | Quick fit: 8000 steps | Convergence validation |

The default is 80 walkers, 8000 total steps including a 2000-step pilot, with the first 4000 steps discarded. Quick fit performs MCMC. Progress is reported at the start and every 2000 steps. Convergence validation continues until the implemented diagnostic criteria pass or the user stops it.

Supported inputs include instrument `.xls/.xlsx`, two-column text/CSV, and regular XPS scans in `.vms/.vamas`. Three-column text/CSV can supply an explicitly fixed background. Multiple VAMAS blocks/channels require selection; kinetic-energy axes require an explicit energy offset. See the [interface guide](GUI_GUIDE.md) and [application reference](docs/APPLICATION_REFERENCE.md).

## Results

`Results.html` presents **Ce³⁺ % ± one posterior standard deviation** first, followed by component fits, concise experimental conditions, peak parameters and posterior distributions. The median and 95% equal-tail credible interval are reported separately. Full records include `details/experiment_metadata.json`, which preserves available acquisition conditions, including acquisition time where supplied, selected scan/channel and source hash. Missing conditions remain unspecified.

## Publication data and reproduction

The repository contains raw inputs, frozen backgrounds, fitted curves, parameter summaries and reproduction instructions for the revised manuscript.

| Dataset | Contents |
|---|---|
| [Six La-doped specimens](data/experimental/la_series) | Original Excel exports; composition/catalysis data; LA and Voigt MCMC summaries; DS point estimates; all Ce³⁺ posterior draws used for the reported intervals |
| [19 additional spectra](data/experimental/additional_19) | Raw Excel exports, saved background constructions, LA/Voigt fits and high-confidence-region residuals |
| [48 synthetic cases](data/synthetic) | 24 background-free and 24 cumulative-tail cases; exact truth and noise seeds; matched constrained-MCMC and independent-parameter-LA fits |
| [Further validation](data/validation) | Background comparisons, empirical Tougaard-form construction, satellites, joint backgrounds, sampling budgets and prior sensitivity |
| [Input examples](examples) | Excel, CSV and an attributed public multi-block VAMAS example |

Main-text Figure 4 uses LA and Voigt posterior medians and 95% credible intervals; DS retains the deterministic comparison. The 19-spectrum extension retains its archived deterministic fits. These estimators are labelled in the data and [reproduction guide](docs/REPRODUCIBILITY.md).

From the repository root:

```console
python analysis/verify_release.py
python analysis/summarize_results.py
python analysis/plot_figure3.py
python analysis/plot_figure4.py
python analysis/plot_figure5.py
python analysis/plot_posterior_s2.py
```

These commands use saved data and **do not start MCMC**. Figures and recalculated statistics are written under `results/`, leaving the published data intact. The 19-spectrum extension is supplied as tables and data without a separate figure.

For the exact benchmark protocol, data mapping, synthetic generator and optional refitting commands, see [REPRODUCIBILITY.md](docs/REPRODUCIBILITY.md). For scientific scope and mathematical definitions, see [MODEL_AND_SCOPE.md](docs/MODEL_AND_SCOPE.md).

## Interpretation and citation

Posterior intervals are conditional on the selected background, profiles, constraints, priors and noise model. They do not represent all experimental or model uncertainty. The LA implementation does not claim identity with CasaXPS `LA(0.9,2,50)`. Satellites are an optional model extension rather than an independently calibrated correction.

Please cite the associated manuscript, *Automated Ce³⁺ Fraction Quantification from Ce 3d XPS Spectra Using Physics-Constrained Bayesian Fitting*, when using this workflow. A final publication DOI can be added when available.

The existing repository [Apache-2.0 license](LICENSE) is retained.

File: data/experimental/additional_19/parameters/batch2_1.json
{
  "summary": {
    "sample": "batch2_1",
    "group": "batch2",
    "source": "data/experimental/additional_19/raw/batch2_1.xls",
    "points": 550,
    "noise_CPS": 465.4709886333283,
    "high_points": 99,
    "high_min": 870.08,
    "high_max": 879.88,
    "V2_status": "valley_excess_tolerance_met",
    "V2_iterations": 9,
    "sha256": "cbc77de5e253e4cef2f80cb5d1dd845aa88738a3d977451e008a96e546e5a4fb",
    "spectrum_sha256": "956dd5ef5463a5cf127681b1720ce54d857e4cbf15d5fd34fc69482f1d1680b7",
    "Voigt_Ce3": 15.771816092522151,
    "Voigt_RMSE": 3147.4306878481543,
    "Voigt_high_RMSE": 1520.9866014646918,
    "Voigt_fixed880_RMSE": 1515.281192606502,
    "Voigt_success": true,
    "Voigt_near_bounds": "g3_1",
    "LA_Ce3": 13.163601988052582,
    "LA_RMSE": 3343.3690970170696,
    "LA_high_RMSE": 921.1089176699475,
    "LA_fixed880_RMSE": 917.4477325552724,
    "LA_success": true,
    "LA_near_bounds": "dE,g3_1",
    "high_improvement_percent": 39.44003735582348,
    "fixed880_improvement_percent": 39.453631640663986
  },
  "parameters": {
    "Voigt": {
      "dE": -0.9417962561794079,
      "sigma": 0.6189264874629598,
      "x": 0.1577181609252215,
      "A": 5.080816342616872,
      "g3_1": 1.9999999999999998,
      "g3_2": 0.6202214273328531,
      "g4_1": 0.40068539393927166,
      "g4_2": 1.1513972762617575,
      "g4_3": 0.3739984452564385
    },
    "LA": {
      "dE": -0.9999999999999999,
      "sigma": 0.7238845848044071,
      "x": 0.1316360198805258,
      "A": 4.931222391678195,
      "g3_1": 0.10000000000000002,
      "g3_2": 0.3016437425846022,
      "g4_1": 0.2768487571288644,
      "g4_2": 1.0566761161283378,
      "g4_3": 0.2907750294123708
    }
  },
  "optimizations": {
    "Voigt": [
      {
        "success": true,
        "SSE": 0.13539019156557217
      },
      {
        "success": true,
        "SSE": 0.13539019170871583
      },
      {
        "success": true,
        "SSE": 0.13539019162086746
      },
      {
        "success": true,
        "SSE": 0.13539019159883775
      },
      {
        "success": true,
        "SSE": 0.1353901915390779
      },
      {
        "success": true,
        "SSE": 0.1353901916187029
      },
      {
        "success": true,
        "SSE": 0.13539019157400908
      },
      {
        "success": true,
        "SSE": 0.13539019154340554
      }
    ],
    "LA": [
      {
        "success": true,
        "SSE": 0.1527719073669171
      },
      {
        "success": true,
        "SSE": 0.1527719072929212
      },
      {
        "success": true,
        "SSE": 0.15277190755661796
      },
      {
        "success": true,
        "SSE": 0.15277190773377547
      },
      {
        "success": true,
        "SSE": 0.15277190739751584
      },
      {
        "success": true,
        "SSE": 0.15277190779555594
      },
      {
        "success": true,
        "SSE": 0.15277190733903542
      },
      {
        "success": true,
        "SSE": 0.15277190754414502
      }
    ]
  },
  "V2_history": [
    {
      "iteration": 0,
      "errors": [
        0.018544065802659254,
        -0.004398639945333405
      ],
      "heights": [
        0.5173474372650868,
        0.6738484435703049
      ],
      "success": true
    },
    {
      "iteration": 1,
      "errors": [
        0.012413856059324066,
        -0.0025801030532920377
      ],
      "heights": [
        0.5080754043637572,
        0.6738484435703049
      ],
      "success": true
    },
    {
      "iteration": 2,
      "errors": [
        0.008310082380769393,
        -0.001353319308506462
      ],
      "heights": [
        0.5018684763340951,
        0.6738484435703049
      ],
      "success": true
    },
    {
      "iteration": 3,
      "errors": [
        0.005560055191764872,
        -0.0005300680819860792
      ],
      "heights": [
        0.49771343514371047,
        0.6738484435703049
      ],
      "success": true
    },
    {
      "iteration": 4,
      "errors": [
        0.003718555912608168,
        2.149774360708327e-05
      ],
      "heights": [
        0.49493340754782805,
        0.6738484435703049
      ],
      "success": true
    },
    {
      "iteration": 5,
      "errors": [
        0.002485782149384367,
        0.00039043175928906343
      ],
      "heights": [
        0.49307412959152397,
        0.6738484435703049
      ],
      "success": true
    },
    {
      "iteration": 6,
      "errors": [
        0.001661366885773008,
        0.0006370913077144991
      ],
      "heights": [
        0.4918312385168318,
        0.6738484435703049
      ],
      "success": true
    },
    {
      "iteration": 7,
      "errors": [
        0.001110115925686032,
        0.0008019214815241001
      ],
      "heights": [
        0.4910005550739453,
        0.6738484435703049
      ],
      "success": true
    },
    {
      "iteration": 8,
      "errors": [
        0.0007412965546433892,
        0.0009117756163237919
      ],
      "heights": [
        0.4904454971111023,
        0.6738484435703049
      ],
      "success": true
    }
  ],
  "V7_info": {
    "version": "v7_adaptive_piecewise_shirley",
    "converged_no_crossing": true,
    "crossing_tolerance": 0.0,
    "numerical_epsilon": 7.105427357601002e-15,
    "remaining_crossing_count": 0,
    "smoothing_window_points": 1,
    "endpoint_mode": "ends",
    "crossing_detection_target": "raw spectrum",
    "raw_crossing_count": 0,
    "raw_maximum_crossing": 0.0,
    "maximum_crossing": 0.0,
    "anchors": [
      {
        "energy_eV": 870.08,
        "intensity": 0.39024007258008236,
        "original_row_index": 0
      },
      {
        "energy_eV": 870.28,
        "intensity": 0.38979492138819377,
        "original_row_index": 2
      },
      {
        "energy_eV": 870.48,
        "intensity": 0.38972762529535504,
        "original_row_index": 4
      },
      {
        "energy_eV": 871.28,
        "intensity": 0.3854959472797424,
        "original_row_index": 12
      },
      {
        "energy_eV": 873.38,
        "intensity": 0.38473973859206606,
        "original_row_index": 33
      },
      {
        "energy_eV": 893.18,
        "intensity": 0.5173474372650868,
        "original_row_index": 231
      },
      {
        "energy_eV": 920.68,
        "intensity": 0.7263890412051484,
        "original_row_index": 506
      },
      {
        "energy_eV": 921.08,
        "intensity": 0.7274857182736308,
        "original_row_index": 510
      },
      {
        "energy_eV": 923.68,
        "intensity": 0.7329192546583851,
        "original_row_index": 536
      },
      {
        "energy_eV": 924.38,
        "intensity": 0.7345642702611088,
        "original_row_index": 543
      },
      {
        "energy_eV": 924.88,
        "intensity": 0.7365033947140165,
        "original_row_index": 548
      },
      {
        "energy_eV": 924.98,
        "intensity": 0.739270011864052,
        "original_row_index": 549
      }
    ],
    "refinements": [
      {
        "iteration": 1,
        "energy_eV": 873.38,
        "intensity": 0.38473973859206606,
        "original_row_index": 33,
        "crossing_count_before": 126,
        "maximum_crossing_before": 0.023544919451204738
      },
      {
        "iteration": 2,
        "energy_eV": 871.28,
        "intensity": 0.3854959472797424,
        "original_row_index": 12,
        "crossing_count_before": 102,
        "maximum_crossing_before": 0.022664860270440013
      },
      {
        "iteration": 3,
        "energy_eV": 870.48,
        "intensity": 0.38972762529535504,
        "original_row_index": 4,
        "crossing_count_before": 97,
        "maximum_crossing_before": 0.022664860270440013
      },
      {
        "iteration": 4,
        "energy_eV": 870.28,
        "intensity": 0.38979492138819377,
        "original_row_index": 2,
        "crossing_count_before": 95,
        "maximum_crossing_before": 0.022664860270440013
      },
      {
        "iteration": 5,
        "energy_eV": 893.18,
        "intensity": 0.5173474372650868,
        "original_row_index": 231,
        "crossing_count_before": 94,
        "maximum_crossing_before": 0.022664860270440013
      },
      {
        "iteration": 6,
        "energy_eV": 920.68,
        "intensity": 0.7263890412051484,
        "original_row_index": 506,
        "crossing_count_before": 59,
        "maximum_crossing_before": 0.01438040343426994
      },
      {
        "iteration": 7,
        "energy_eV": 921.08,
        "intensity": 0.7274857182736308,
        "original_row_index": 510,
        "crossing_count_before": 31,
        "maximum_crossing_before": 0.007784688924486138
      },
      {
        "iteration": 8,
        "energy_eV": 923.68,
        "intensity": 0.7329192546583851,
        "original_row_index": 536,
        "crossing_count_before": 7,
        "maximum_crossing_before": 0.003250300271302242
      },
      {
        "iteration": 9,
        "energy_eV": 924.38,
        "intensity": 0.7345642702611088,
        "original_row_index": 543,
        "crossing_count_before": 5,
        "maximum_crossing_before": 0.002551620676003341
      },
      {
        "iteration": 10,
        "energy_eV": 924.88,
        "intensity": 0.7365033947140165,
        "original_row_index": 548,
        "crossing_count_before": 2,
        "maximum_crossing_before": 0.002508775153528542
      }
    ],
    "method": "piecewise re-computation, no pointwise clipping",
    "external_behavior": "constant outside outermost anchors, refined if crossing",
    "warning": "Non-crossing does not establish physical correctness; noise or broad peak valleys can introduce excessive anchors."
  }
}

File: data/experimental/additional_19/parameters/batch2_10.json
{
  "summary": {
    "sample": "batch2_10",
    "group": "batch2",
    "source": "data/experimental/additional_19/raw/batch2_10.xls",
    "points": 550,
    "noise_CPS": 287.9839652648232,
    "high_points": 98,
    "high_min": 870.08,
    "high_max": 879.78,
    "V2_status": "valley_excess_tolerance_met",
    "V2_iterations": 11,
    "sha256": "78d79b2444efbe3e6b726a71c87099cd8a853150d2999117a1b16d6d3c607e61",
    "spectrum_sha256": "2c98beffab485fc1c37a66f67c4f80f2b45f45c2ea1db6a2083eadd87d55f6fc",
    "Voigt_Ce3": 14.0847539354122,
    "Voigt_RMSE": 1826.7639164805717,
    "Voigt_high_RMSE": 659.488555480299,
    "Voigt_fixed880_RMSE": 652.9300225186845,
    "Voigt_success": true,
    "Voigt_near_bounds": "dE,g3_1",
    "LA_Ce3": 13.754304135136808,
    "LA_RMSE": 2134.9452473680553,
    "LA_high_RMSE": 592.4688663324632,
    "LA_fixed880_RMSE": 598.765716997499,
    "LA_success": true,
    "LA_near_bounds": "dE,g4_1",
    "high_improvement_percent": 10.16237334081197,
    "fixed880_improvement_percent": 8.295575889165907
  },
  "parameters": {
    "Voigt": {
      "dE": -0.9999999999999999,
      "sigma": 0.6531039910093533,
      "x": 0.140847539354122,
      "A": 4.974717456940837,
      "g3_1": 1.9999999999999998,
      "g3_2": 0.5237279406975134,
      "g4_1": 0.40140449615977075,
      "g4_2": 1.126923614459441,
      "g4_3": 0.3689665202251098
    },
    "LA": {
      "dE": -0.9999999999999999,
      "sigma": 0.8496578125470565,
      "x": 0.13754304135136808,
      "A": 4.730569837062813,
      "g3_1": 0.5035843167813894,
      "g3_2": 0.11090528110523139,
      "g4_1": 0.10000000000000002,
      "g4_2": 0.8469977402950734,
      "g4_3": 0.12951732764262697
    }
  },
  "optimizations": {
    "Voigt": [
      {
        "success": true,
        "SSE": 0.15808584352028307
      },
      {
        "success": true,
        "SSE": 0.1580858435373648
      },
      {
        "success": true,
        "SSE": 0.1580858435380282
      },
      {
        "success": true,
        "SSE": 0.158085843520002
      },
      {
        "success": true,
        "SSE": 0.1580858435261959
      },
      {
        "success": true,
        "SSE": 0.1580858435176805
      },
      {
        "success": true,
        "SSE": 0.15808584352565117
      },
      {
        "success": true,
        "SSE": 0.15808584353327423
      }
    ],
    "LA": [
      {
        "success": true,
        "SSE": 0.21592434710957842
      },
      {
        "success": true,
        "SSE": 0.2159243470991387
      },
      {
        "success": true,
        "SSE": 0.21592434713104527
      },
      {
        "success": true,
        "SSE": 0.21592434710867509
      },
      {
        "success": true,
        "SSE": 0.21592434710357608
      },
      {
        "success": true,
        "SSE": 0.215924347120855
      },
      {
        "success": true,
        "SSE": 0.21592434722569584
      },
      {
        "success": true,
        "SSE": 0.21592434711071395
      }
    ]
  },
  "V2_history": [
    {
      "iteration": 0,
      "errors": [
        0.020095481373205642,
        -0.005920482005241386
      ],
      "heights": [
        0.5262180974477958,
        0.6848062851334605
      ],
      "success": true
    },
    {
      "iteration": 1,
      "errors": [
        0.013662555456252648,
        -0.003611192754192527
      ],
      "heights": [
        0.5161703567611929,
        0.6848062851334605
      ],
      "success": true
    },
    {
      "iteration": 2,
      "errors": [
        0.00929528153633763,
        -0.002031520197280886
      ],
      "heights": [
        0.5093390790330666,
        0.6848062851334605
      ],
      "success": true
    },
    {
      "iteration": 3,
      "errors": [
        0.006324865429198227,
        -0.0009535954375111677
      ],
      "heights": [
        0.5046914382648978,
        0.6848062851334605
      ],
      "success": true
    },
    {
      "iteration": 4,
      "errors": [
        0.004303552277629685,
        -0.00021903030557905248
      ],
      "heights": [
        0.5015290055502987,
        0.6848062851334605
      ],
      "success": true
    },
    {
      "iteration": 5,
      "errors": [
        0.0029279542556516214,
        0.0002811692766093721
      ],
      "heights": [
        0.4993772294114838,
        0.6848062851334605
      ],
      "success": true
    },
    {
      "iteration": 6,
      "errors": [
        0.0019915633839994915,
        0.0006213594872503206
      ],
      "heights": [
        0.497913252283658,
        0.6848062851334605
      ],
      "success": true
    },
    {
      "iteration": 7,
      "errors": [
        0.0013548241353145511,
        0.0008530397653589613
      ],
      "heights": [
        0.49691747059165825,
        0.6848062851334605
      ],
      "success": true
    },
    {
      "iteration": 8,
      "errors": [
        0.0009215908736346368,
        0.0010106541360550558
      ],
      "heights": [
        0.496240058524001,
        0.6848062851334605
      ],
      "success": true
    },
    {
      "iteration": 9,
      "errors": [
        0.0011400389236494817,
        0.0006587873342511023
      ],
      "heights": [
        0.496240058524001,
        0.684300958065433
      ],
      "success": true
    },
    {
      "iteration": 10,
      "errors": [
        0.000775759311910762,
        0.0007916938541666271
      ],
      "heights": [
        0.49567003906217627,
        0.684300958065433
      ],
      "success": true
    }
  ],
  "V7_info": {
    "version": "v7_adaptive_piecewise_shirley",
    "converged_no_crossing": true,
    "crossing_tolerance": 0.0,
    "numerical_epsilon": 7.105427357601002e-15,
    "remaining_crossing_count": 0,
    "smoothing_window_points": 1,
    "endpoint_mode": "ends",
    "crossing_detection_target": "raw spectrum",
    "raw_crossing_count": 0,
    "raw_maximum_crossing": 0.0,
    "maximum_crossing": 0.0,
    "anchors": [
      {
        "energy_eV": 870.08,
        "intensity": 0.3979656612529003,
        "original_row_index": 0
      },
      {
        "energy_eV": 870.88,
        "intensity": 0.3967628770301624,
        "original_row_index": 8
      },
      {
        "energy_eV": 873.38,
        "intensity": 0.3934348027842227,
        "original_row_index": 33
      },
      {
        "energy_eV": 893.28,
        "intensity": 0.5262180974477958,
        "original_row_index": 232
      },
      {
        "energy_eV": 920.28,
        "intensity": 0.7376974477958236,
        "original_row_index": 502
      },
      {
        "energy_eV": 923.78,
        "intensity": 0.7382895591647332,
        "original_row_index": 537
      },
      {
        "energy_eV": 924.98,
        "intensity": 0.7465067285382831,
        "original_row_index": 549
      }
    ],
    "refinements": [
      {
        "iteration": 1,
        "energy_eV": 873.38,
        "intensity": 0.3934348027842227,
        "original_row_index": 33,
        "crossing_count_before": 68,
        "maximum_crossing_before": 0.017805357737695537
      },
      {
        "iteration": 2,
        "energy_eV": 870.88,
        "intensity": 0.3967628770301624,
        "original_row_index": 8,
        "crossing_count_before": 55,
        "maximum_crossing_before": 0.01684103014266647
      },
      {
        "iteration": 3,
        "energy_eV": 893.28,
        "intensity": 0.5262180974477958,
        "original_row_index": 232,
        "crossing_count_before": 54,
        "maximum_crossing_before": 0.01684103014266647
      },
      {
        "iteration": 4,
        "energy_eV": 920.28,
        "intensity": 0.7376974477958236,
        "original_row_index": 502,
        "crossing_count_before": 28,
        "maximum_crossing_before": 0.008579007519858406
      },
      {
        "iteration": 5,
        "energy_eV": 923.78,
        "intensity": 0.7382895591647332,
        "original_row_index": 537,
        "crossing_count_before": 3,
        "maximum_crossing_before": 0.00618905015930582
      }
    ],
    "method": "piecewise re-computation, no pointwise clipping",
    "external_behavior": "constant outside outermost anchors, refined if crossing",
    "warning": "Non-crossing does not establish physical correctness; noise or broad peak valleys can introduce excessive anchors."
  }
}

File: data/experimental/additional_19/parameters/batch2_11.json
{
  "summary": {
    "sample": "batch2_11",
    "group": "batch2",
    "source": "data/experimental/additional_19/raw/batch2_11.xls",
    "points": 550,
    "noise_CPS": 318.28151384927713,
    "high_points": 98,
    "high_min": 870.08,
    "high_max": 879.78,
    "V2_status": "valley_excess_tolerance_met",
    "V2_iterations": 13,
    "sha256": "a2aecbf6011feffb1b742ff283ad4b8599e9b9868e0c4b172ebc5ffd92ee8624",
    "spectrum_sha256": "4674b8925c025e787724ab4d45d386ab0a63f738548d571528cb63dbfc5da676",
    "Voigt_Ce3": 13.81512868846897,
    "Voigt_RMSE": 3100.5217547402904,
    "Voigt_high_RMSE": 864.9608983452291,
    "Voigt_fixed880_RMSE": 884.8730321308598,
    "Voigt_success": true,
    "Voigt_near_bounds": "dE,g3_1",
    "LA_Ce3": 12.011620808589793,
    "LA_RMSE": 3415.2693088902424,
    "LA_high_RMSE": 643.5235626052526,
    "LA_fixed880_RMSE": 735.6453610382359,
    "LA_success": true,
    "LA_near_bounds": "dE,g3_2,g4_1,g4_3",
    "high_improvement_percent": 25.60084925961531,
    "fixed880_improvement_percent": 16.864303202151977
  },
  "parameters": {
    "Voigt": {
      "dE": -0.9999999999999999,
      "sigma": 0.7827300500596407,
      "x": 0.1381512868846897,
      "A": 4.535961977183316,
      "g3_1": 1.9999999999999998,
      "g3_2": 0.37914850137722994,
      "g4_1": 0.22872688142343256,
      "g4_2": 0.947466025884565,
      "g4_3": 0.19334390697665385
    },
    "LA": {
      "dE": -0.9999999999999999,
      "sigma": 0.8740456486681718,
      "x": 0.12011620808589793,
      "A": 4.421494242511161,
      "g3_1": 0.47964405733621024,
      "g3_2": 0.10000000000036023,
      "g4_1": 0.10000000000000002,
      "g4_2": 0.8322857393252113,
      "g4_3": 0.10000000000000002
    }
  },
  "optimizations": {
    "Voigt": [
      {
        "success": true,
        "SSE": 0.20517027153541806
      },
      {
        "success": true,
        "SSE": 0.20517027152447337
      },
      {
        "success": true,
        "SSE": 0.205170271517591
      },
      {
        "success": true,
        "SSE": 0.20517027152777195
      },
      {
        "success": true,
        "SSE": 0.20517027151713557
      },
      {
        "success": true,
        "SSE": 0.20517027153768064
      },
      {
        "success": true,
        "SSE": 0.20517027151744854
      },
      {
        "success": true,
        "SSE": 0.20517027157317408
      }
    ],
    "LA": [
      {
        "success": true,
        "SSE": 0.24894005326177346
      },
      {
        "success": true,
        "SSE": 0.24894005326171323
      },
      {
        "success": true,
        "SSE": 0.24894005326170354
      },
      {
        "success": true,
        "SSE": 0.24894005326177746
      },
      {
        "success": true,
        "SSE": 0.24894005326173838
      },
      {
        "success": true,
        "SSE": 0.24894005326189983
      },
      {
        "success": true,
        "SSE": 0.24894005326184315
      },
      {
        "success": true,
        "SSE": 0.2489400532627332
      }
    ]
  },
  "V2_history": [
    {
      "iteration": 0,
      "errors": [
        0.011867196655222437,
        0.00382820465641572
      ],
      "heights": [
        0.5422753237692408,
        0.7118936529393076
      ],
      "success": true
    },
    {
      "iteration": 1,
      "errors": [
        0.009138297554484772,
        0.0035568591045041322
      ],
      "heights": [
        0.5363417254416296,
        0.7099795506110997
      ],
      "success": true
    },
    {
      "iteration": 2,
      "errors": [
        0.007198048840330669,
        0.0031497432094964952
      ],
      "heights": [
        0.5317725766643873,
        0.7082011210588477
      ],
      "success": true
    },
    {
      "iteration": 3,
      "errors": [
        0.005764184740159754,
        0.002718047817369581
      ],
      "heights": [
        0.5281735522442219,
        0.7066262494540995
      ],
      "success": true
    },
    {
      "iteration": 4,
      "errors": [
        0.0046704119981165375,
        0.0023114831503511977
      ],
      "heights": [
        0.525291459874142,
        0.7052672255454147
      ],
      "success": true
    },
    {
      "iteration": 5,
      "errors": [
        0.003815955132510466,
        0.0019495142281476345
      ],
      "heights": [
        0.5229562538750838,
        0.704111483970239
      ],
      "success": true
    },
    {
      "iteration": 6,
      "errors": [
        0.003136018405138441,
        0.0016363035434335815
      ],
      "heights": [
        0.5210482763088286,
        0.7031367268561652
      ],
      "success": true
    },
    {
      "iteration": 7,
      "errors": [
        0.0025878929846755807,
        0.0013696451009112727
      ],
      "heights": [
        0.5194802671062593,
        0.7023185750844485
      ],
      "success": true
    },
    {
      "iteration": 8,
      "errors": [
        0.0021418537912663385,
        0.0011446872359493303
      ],
      "heights": [
        0.5181863206139214,
        0.7016337525339928
      ],
      "success": true
    },
    {
      "iteration": 9,
      "errors": [
        0.001776468153529683,
        0.0009559010347672444
      ],
      "heights": [
        0.5171153937182883,
        0.7010614089160182
      ],
      "success": true
    },
    {
      "iteration": 10,
      "errors": [
        0.0012508609110116013,
        0.0011483199037010117
      ],
      "heights": [
        0.5162271596415234,
        0.7010614089160182
      ],
      "success": true
    },
    {
      "iteration": 11,
      "errors": [
        0.001151395828354403,
        0.0008634078278801546
      ],
      "heights": [
        0.5156017291860177,
        0.7004872489641677
      ],
      "success": true
    },
    {
      "iteration": 12,
      "errors": [
        0.0008112408743455127,
        0.0009887360678965489
      ],
      "heights": [
        0.5150260312718404,
        0.7004872489641677
      ],
      "success": true
    }
  ],
  "V7_info": {
    "version": "v7_adaptive_piecewise_shirley",
    "converged_no_crossing": true,
    "crossing_tolerance": 0.0,
    "numerical_epsilon": 7.105427357601002e-15,
    "remaining_crossing_count": 0,
    "smoothing_window_points": 1,
    "endpoint_mode": "ends",
    "crossing_detection_target": "raw spectrum",
    "raw_crossing_count": 0,
    "raw_maximum_crossing": 0.0,
    "maximum_crossing": 0.0,
    "anchors": [
      {
        "energy_eV": 870.08,
        "intensity": 0.41912340918576474,
        "original_row_index": 0
      },
      {
        "energy_eV": 870.18,
        "intensity": 0.41687524527972786,
        "original_row_index": 1
      },
      {
        "energy_eV": 870.48,
        "intensity": 0.4151783767621207,
        "original_row_index": 4
      },
      {
        "energy_eV": 870.68,
        "intensity": 0.41208364739520714,
        "original_row_index": 6
      },
      {
        "energy_eV": 871.38,
        "intensity": 0.4118899153434539,
        "original_row_index": 13
      },
      {
        "energy_eV": 873.88,
        "intensity": 0.41267854806859733,
        "original_row_index": 38
      },
      {
        "energy_eV": 893.58,
        "intensity": 0.5422753237692408,
        "original_row_index": 235
      },
      {
        "energy_eV": 911.48,
        "intensity": 0.7118936529393076,
        "original_row_index": 414
      },
      {
        "energy_eV": 923.98,
        "intensity": 0.7521226429786148,
        "original_row_index": 539
      },
      {
        "energy_eV": 924.88,
        "intensity": 0.7574175704381085,
        "original_row_index": 548
      },
      {
        "energy_eV": 924.98,
        "intensity": 0.7694713170664856,
        "original_row_index": 549
      }
    ],
    "refinements": [
      {
        "iteration": 1,
        "energy_eV": 871.38,
        "intensity": 0.4118899153434539,
        "original_row_index": 13,
        "crossing_count_before": 190,
        "maximum_crossing_before": 0.033347579098552904
      },
      {
        "iteration": 2,
        "energy_eV": 870.68,
        "intensity": 0.41208364739520714,
        "original_row_index": 6,
        "crossing_count_before": 148,
        "maximum_crossing_before": 0.03273853426096762
      },
      {
        "iteration": 3,
        "energy_eV": 873.88,
        "intensity": 0.41267854806859733,
        "original_row_index": 38,
        "crossing_count_before": 143,
        "maximum_crossing_before": 0.03273853426096762
      },
      {
        "iteration": 4,
        "energy_eV": 870.18,
        "intensity": 0.41687524527972786,
        "original_row_index": 1,
        "crossing_count_before": 139,
        "maximum_crossing_before": 0.0327006070314414
      },
      {
        "iteration": 5,
        "energy_eV": 870.48,
        "intensity": 0.4151783767621207,
        "original_row_index": 4,
        "crossing_count_before": 141,
        "maximum_crossing_before": 0.0327006070314414
      },
      {
        "iteration": 6,
        "energy_eV": 893.58,
        "intensity": 0.5422753237692408,
        "original_row_index": 235,
        "crossing_count_before": 138,
        "maximum_crossing_before": 0.0327006070314414
      },
      {
        "iteration": 7,
        "energy_eV": 911.48,
        "intensity": 0.7118936529393076,
        "original_row_index": 414,
        "crossing_count_before": 90,
        "maximum_crossing_before": 0.024589241021336417
      },
      {
        "iteration": 8,
        "energy_eV": 923.98,
        "intensity": 0.7521226429786148,
        "original_row_index": 539,
        "crossing_count_before": 70,
        "maximum_crossing_before": 0.026467112042278917
      },
      {
        "iteration": 9,
        "energy_eV": 924.88,
        "intensity": 0.7574175704381085,
        "original_row_index": 548,
        "crossing_count_before": 7,
        "maximum_crossing_before": 0.01614427128935436
      }
    ],
    "method": "piecewise re-computation, no pointwise clipping",
    "external_behavior": "constant outside outermost anchors, refined if crossing",
    "warning": "Non-crossing does not establish physical correctness; noise or broad peak valleys can introduce excessive anchors."
  }
}

File: data/experimental/additional_19/parameters/batch2_12.json
{
  "summary": {
    "sample": "batch2_12",
    "group": "batch2",
    "source": "data/experimental/additional_19/raw/batch2_12.xls",
    "points": 550,
    "noise_CPS": 367.5543437271387,
    "high_points": 101,
    "high_min": 870.08,
    "high_max": 880.08,
    "V2_status": "valley_excess_tolerance_met",
    "V2_iterations": 9,
    "sha256": "80eabbe43ec141a053ceff8aa0ebd3793ee235df4954c68689e6d98b028a8478",
    "spectrum_sha256": "2b3f55c05c4fd599457c0c8bd106e8e499b71d6aca032d7f92d779482950e505",
    "Voigt_Ce3": 14.824619421555516,
    "Voigt_RMSE": 1931.5664107987916,
    "Voigt_high_RMSE": 1021.4595331596299,
    "Voigt_fixed880_RMSE": 1021.4001197177239,
    "Voigt_success": true,
    "Voigt_near_bounds": "dE,g3_1",
    "LA_Ce3": 13.727068724346525,
    "LA_RMSE": 2167.77375683482,
    "LA_high_RMSE": 581.4844708021981,
    "LA_fixed880_RMSE": 581.1480597314506,
    "LA_success": true,
    "LA_near_bounds": "dE",
    "high_improvement_percent": 43.07317598735203,
    "fixed880_improvement_percent": 43.10280089921491
  },
  "parameters": {
    "Voigt": {
      "dE": -0.9999999999999999,
      "sigma": 0.6198000353966474,
      "x": 0.14824619421555515,
      "A": 5.112241649661216,
      "g3_1": 1.9999999999999998,
      "g3_2": 0.5882682645930793,
      "g4_1": 0.43034375748180964,
      "g4_2": 1.1456434108099338,
      "g4_3": 0.39701581003915154
    },
    "LA": {
      "dE": -0.9999999999999999,
      "sigma": 0.8172654667711376,
      "x": 0.13727068724346525,
      "A": 4.864423224730275,
      "g3_1": 0.42901867998702226,
      "g3_2": 0.14551535341803098,
      "g4_1": 0.1406695739634293,
      "g4_2": 0.8861107413763455,
      "g4_3": 0.17126057489747162
    }
  },
  "optimizations": {
    "Voigt": [
      {
        "success": true,
        "SSE": 0.14367004175035683
      },
      {
        "success": true,
        "SSE": 0.14367004175114437
      },
      {
        "success": true,
        "SSE": 0.14367004175058337
      },
      {
        "success": true,
        "SSE": 0.14367004175321807
      },
      {
        "success": true,
        "SSE": 0.1436700417525199
      },
      {
        "success": true,
        "SSE": 0.14367004175488812
      },
      {
        "success": true,
        "SSE": 0.1436700417517641
      },
      {
        "success": true,
        "SSE": 0.1436700417525586
      }
    ],
    "LA": [
      {
        "success": true,
        "SSE": 0.18095677095071888
      },
      {
        "success": true,
        "SSE": 0.18095677079923375
      },
      {
        "success": true,
        "SSE": 0.18095677126543877
      },
      {
        "success": true,
        "SSE": 0.18095677134055704
      },
      {
        "success": true,
        "SSE": 0.18095677159598197
      },
      {
        "success": true,
        "SSE": 0.18095677097532437
      },
      {
        "success": true,
        "SSE": 0.18095677093881865
      },
      {
        "success": true,
        "SSE": 0.18095677108331903
      }
    ]
  },
  "V2_history": [
    {
      "iteration": 0,
      "errors": [
        0.01945202735802502,
        -0.007821910398581674
      ],
      "heights": [
        0.5210767209712913,
        0.677169194345796
      ],
      "success": true
    },
    {
      "iteration": 1,
      "errors": [
        0.013299923637273206,
        -0.005795689299455324
      ],
      "heights": [
        0.5113507072922788,
        0.677169194345796
      ],
      "success": true
    },
    {
      "iteration": 2,
      "errors": [
        0.009098240026925422,
        -0.004392822956371371
      ],
      "heights": [
        0.5047007454736422,
        0.677169194345796
      ],
      "success": true
    },
    {
      "iteration": 3,
      "errors": [
        0.00622149984053814,
        -0.003428586403112055
      ],
      "heights": [
        0.5001516254601794,
        0.677169194345796
      ],
      "success": true
    },
    {
      "iteration": 4,
      "errors": [
        0.0042518486308453785,
        -0.00276871516657858
      ],
      "heights": [
        0.4970408755399104,
        0.677169194345796
      ],
      "success": true
    },
    {
      "iteration": 5,
      "errors": [
        0.0029047012698963925,
        -0.0023172719057767597
      ],
      "heights": [
        0.4949149512244877,
        0.677169194345796
      ],
      "success": true
    },
    {
      "iteration": 6,
      "errors": [
        0.001983649798183218,
        -0.002008737748251721
      ],
      "heights": [
        0.4934626005895395,
        0.677169194345796
      ],
      "success": true
    },
    {
      "iteration": 7,
      "errors": [
        0.0013542910781936257,
        -0.0017981813183155875
      ],
      "heights": [
        0.4924707756904479,
        0.677169194345796
      ],
      "success": true
    },
    {
      "iteration": 8,
      "errors": [
        0.0009244145706936621,
        -0.0016544624789237943
      ],
      "heights": [
        0.4917936301513511,
        0.677169194345796
      ],
      "success": true
    }
  ],
  "V7_info": {
    "version": "v7_adaptive_piecewise_shirley",
    "converged_no_crossing": true,
    "crossing_tolerance": 0.0,
    "numerical_epsilon": 7.105427357601002e-15,
    "remaining_crossing_count": 0,
    "smoothing_window_points": 1,
    "endpoint_mode": "ends",
    "crossing_detection_target": "raw spectrum",
    "raw_crossing_count": 0,
    "raw_maximum_crossing": 0.0,
    "maximum_crossing": 0.0,
    "anchors": [
      {
        "energy_eV": 870.08,
        "intensity": 0.3989741530068362,
        "original_row_index": 0
      },
      {
        "energy_eV": 870.18,
        "intensity": 0.3964036783224975,
        "original_row_index": 1
      },
      {
        "energy_eV": 870.38,
        "intensity": 0.39527407518973146,
        "original_row_index": 3
      },
      {
        "energy_eV": 871.28,
        "intensity": 0.3904226389202668,
        "original_row_index": 12
      },
      {
        "energy_eV": 893.28,
        "intensity": 0.5210767209712913,
        "original_row_index": 232
      },
      {
        "energy_eV": 920.38,
        "intensity": 0.7305570198559129,
        "original_row_index": 503
      },
      {
        "energy_eV": 923.68,
        "intensity": 0.7363933027085373,
        "original_row_index": 536
      },
      {
        "energy_eV": 924.28,
        "intensity": 0.7385336914593635,
        "original_row_index": 542
      },
      {
        "energy_eV": 924.98,
        "intensity": 0.7423082394089247,
        "original_row_index": 549
      }
    ],
    "refinements": [
      {
        "iteration": 1,
        "energy_eV": 871.28,
        "intensity": 0.3904226389202668,
        "original_row_index": 12,
        "crossing_count_before": 110,
        "maximum_crossing_before": 0.021810202539669143
      },
      {
        "iteration": 2,
        "energy_eV": 870.38,
        "intensity": 0.39527407518973146,
        "original_row_index": 3,
        "crossing_count_before": 76,
        "maximum_crossing_before": 0.02054616402764098
      },
      {
        "iteration": 3,
        "energy_eV": 870.18,
        "intensity": 0.3964036783224975,
        "original_row_index": 1,
        "crossing_count_before": 74,
        "maximum_crossing_before": 0.02054616402764098
      },
      {
        "iteration": 4,
        "energy_eV": 893.28,
        "intensity": 0.5210767209712913,
        "original_row_index": 232,
        "crossing_count_before": 73,
        "maximum_crossing_before": 0.02054616402764098
      },
      {
        "iteration": 5,
        "energy_eV": 920.38,
        "intensity": 0.7305570198559129,
        "original_row_index": 503,
        "crossing_count_before": 46,
        "maximum_crossing_before": 0.012107499214214834
      },
      {
        "iteration": 6,
        "energy_eV": 923.68,
        "intensity": 0.7363933027085373,
        "original_row_index": 536,
        "crossing_count_before": 11,
        "maximum_crossing_before": 0.004167529333045317
      },
      {
        "iteration": 7,
        "energy_eV": 924.28,
        "intensity": 0.7385336914593635,
        "original_row_index": 542,
        "crossing_count_before": 2,
        "maximum_crossing_before": 0.0015300456060726164
      }
    ],
    "method": "piecewise re-computation, no pointwise clipping",
    "external_behavior": "constant outside outermost anchors, refined if crossing",
    "warning": "Non-crossing does not establish physical correctness; noise or broad peak valleys can introduce excessive anchors."
  }
}

File: data/experimental/additional_19/parameters/batch2_13.json
{
  "summary": {
    "sample": "batch2_13",
    "group": "batch2",
    "source": "data/experimental/additional_19/raw/batch2_13.xls",
    "points": 550,
    "noise_CPS": 375.8363725789649,
    "high_points": 96,
    "high_min": 870.08,
    "high_max": 879.58,
    "V2_status": "valley_excess_tolerance_met",
    "V2_iterations": 11,
    "sha256": "8f22065bf2d2ed324e4de1e3e3eb471876934761068812f605621bb9ee900788",
    "spectrum_sha256": "1efdc07b9db2d340158986e3f22ac9511d2ac8044c832406fc340d3798fbb77a",
    "Voigt_Ce3": 19.291092502163536,
    "Voigt_RMSE": 3256.892859325639,
    "Voigt_high_RMSE": 1349.21625330824,
    "Voigt_fixed880_RMSE": 1458.568959435719,
    "Voigt_success": true,
    "Voigt_near_bounds": "dE",
    "LA_Ce3": 18.333942836918897,
    "LA_RMSE": 3579.3669663551955,
    "LA_high_RMSE": 713.2686324580761,
    "LA_fixed880_RMSE": 842.7913489813861,
    "LA_success": true,
    "LA_near_bounds": "dE,g4_1",
    "high_improvement_percent": 47.13459530974655,
    "fixed880_improvement_percent": 42.21792918811056
  },
  "parameters": {
    "Voigt": {
      "dE": -0.9999999999999999,
      "sigma": 0.7107705937730139,
      "x": 0.19291092502163537,
      "A": 4.892295418479363,
      "g3_1": 1.9933695024907843,
      "g3_2": 0.6344218854833014,
      "g4_1": 0.25455851513029204,
      "g4_2": 1.0260236410914831,
      "g4_3": 0.2231361731098446
    },
    "LA": {
      "dE": -0.9999999999999999,
      "sigma": 0.8033491754152481,
      "x": 0.18333942836918898,
      "A": 4.739457691407227,
      "g3_1": 0.4963885789316184,
      "g3_2": 0.40067069865369864,
      "g4_1": 0.10000000000000002,
      "g4_2": 0.8838501364003954,
      "g4_3": 0.12377389896528505
    }
  },
  "optimizations": {
    "Voigt": [
      {
        "success": true,
        "SSE": 0.1785521026375425
      },
      {
        "success": true,
        "SSE": 0.17855210246210168
      },
      {
        "success": true,
        "SSE": 0.1785521024556369
      },
      {
        "success": true,
        "SSE": 0.1785521026987095
      },
      {
        "success": true,
        "SSE": 0.1785521025110728
      },
      {
        "success": true,
        "SSE": 0.17855210241962355
      },
      {
        "success": true,
        "SSE": 0.17855210236169794
      },
      {
        "success": true,
        "SSE": 0.17855210254855286
      }
    ],
    "LA": [
      {
        "success": true,
        "SSE": 0.21566043437032476
      },
      {
        "success": true,
        "SSE": 0.21566043449402839
      },
      {
        "success": true,
        "SSE": 0.215660434397918
      },
      {
        "success": true,
        "SSE": 0.21566043445513283
      },
      {
        "success": true,
        "SSE": 0.21566043446846328
      },
      {
        "success": true,
        "SSE": 0.2156604343709076
      },
      {
        "success": true,
        "SSE": 0.21566043438828622
      },
      {
        "success": true,
        "SSE": 0.2156604343875486
      }
    ]
  },
  "V2_history": [
    {
      "iteration": 0,
      "errors": [
        0.013899208907525051,
        0.0039027907821393613
      ],
      "heights": [
        0.5270895109537508,
        0.7009238769639301
      ],
      "success": true
    },
    {
      "iteration": 1,
      "errors": [
        0.010104755333924373,
        0.003624382249139635
      ],
      "heights": [
        0.5201399064999883,
        0.6989724815728604
      ],
      "success": true
    },
    {
      "iteration": 2,
      "errors": [
        0.0075164465563755485,
        0.0031436241565143686
      ],
      "heights": [
        0.5150875288330261,
        0.6971602904482905
      ],
      "success": true
    },
    {
      "iteration": 3,
      "errors": [
        0.005694054404065489,
        0.0026300211055647984
      ],
      "heights": [
        0.5113293055548384,
        0.6955884783700333
      ],
      "success": true
    },
    {
      "iteration": 4,
      "errors": [
        0.004370963925001618,
        0.002154766154345992
      ],
      "heights": [
        0.5084822783528056,
        0.694273467817251
      ],
      "success": true
    },
    {
      "iteration": 5,
      "errors": [
        0.003386652361190512,
        0.0017430242751965326
      ],
      "heights": [
        0.5062967963903048,
        0.693196084740078
      ],
      "success": true
    },
    {
      "iteration": 6,
      "errors": [
        0.0026416389836463328,
        0.0013992219291401042
      ],
      "heights": [
        0.5046034702097095,
        0.6923245726024797
      ],
      "success": true
    },
    {
      "iteration": 7,
      "errors": [
        0.0020698983385507943,
        0.0011177215380965648
      ],
      "heights": [
        0.5032826507178864,
        0.6916249616379097
      ],
      "success": true
    },
    {
      "iteration": 8,
      "errors": [
        0.001627072147279233,
        0.0008901064928029297
      ],
      "heights": [
        0.502247701548611,
        0.6910661008688613
      ],
      "success": true
    },
    {
      "iteration": 9,
      "errors": [
        0.001102866318886342,
        0.0010471838697609925
      ],
      "heights": [
        0.5014341654749713,
        0.6910661008688613
      ],
      "success": true
    },
    {
      "iteration": 10,
      "errors": [
        0.000958409765907183,
        0.0007543208430749182
      ],
      "heights": [
        0.5008827323155282,
        0.6905425089339808
      ],
      "success": true
    }
  ],
  "V7_info": {
    "version": "v7_adaptive_piecewise_shirley",
    "converged_no_crossing": true,
    "crossing_tolerance": 0.0,
    "numerical_epsilon": 7.105427357601002e-15,
    "remaining_crossing_count": 0,
    "smoothing_window_points": 1,
    "endpoint_mode": "ends",
    "crossing_detection_target": "raw spectrum",
    "raw_crossing_count": 0,
    "raw_maximum_crossing": 0.0,
    "maximum_crossing": 0.0,
    "anchors": [
      {
        "energy_eV": 870.08,
        "intensity": 0.3946271298959947,
        "original_row_index": 0
      },
      {
        "energy_eV": 893.38,
        "intensity": 0.5270895109537508,
        "original_row_index": 233
      },
      {
        "energy_eV": 911.28,
        "intensity": 0.7009238769639301,
        "original_row_index": 412
      },
      {
        "energy_eV": 922.68,
        "intensity": 0.742592387696393,
        "original_row_index": 526
      },
      {
        "energy_eV": 923.68,
        "intensity": 0.7427860146050012,
        "original_row_index": 536
      },
      {
        "energy_eV": 924.58,
        "intensity": 0.7486501438371321,
        "original_row_index": 545
      },
      {
        "energy_eV": 924.88,
        "intensity": 0.7547742863465369,
        "original_row_index": 548
      },
      {
        "energy_eV": 924.98,
        "intensity": 0.7563343660101792,
        "original_row_index": 549
      }
    ],
    "refinements": [
      {
        "iteration": 1,
        "energy_eV": 893.38,
        "intensity": 0.5270895109537508,
        "original_row_index": 233,
        "crossing_count_before": 119,
        "maximum_crossing_before": 0.030600499591730612
      },
      {
        "iteration": 2,
        "energy_eV": 911.28,
        "intensity": 0.7009238769639301,
        "original_row_index": 412,
        "crossing_count_before": 74,
        "maximum_crossing_before": 0.016444598929585164
      },
      {
        "iteration": 3,
        "energy_eV": 922.68,
        "intensity": 0.742592387696393,
        "original_row_index": 526,
        "crossing_count_before": 67,
        "maximum_crossing_before": 0.01675904360378888
      },
      {
        "iteration": 4,
        "energy_eV": 923.68,
        "intensity": 0.7427860146050012,
        "original_row_index": 536,
        "crossing_count_before": 19,
        "maximum_crossing_before": 0.025163581972152738
      },
      {
        "iteration": 5,
        "energy_eV": 924.58,
        "intensity": 0.7486501438371321,
        "original_row_index": 545,
        "crossing_count_before": 4,
        "maximum_crossing_before": 0.004244014134376806
      },
      {
        "iteration": 6,
        "energy_eV": 924.88,
        "intensity": 0.7547742863465369,
        "original_row_index": 548,
        "crossing_count_before": 2,
        "maximum_crossing_before": 0.00407362932088684
      }
    ],
    "method": "piecewise re-computation, no pointwise clipping",
    "external_behavior": "constant outside outermost anchors, refined if crossing",
    "warning": "Non-crossing does not establish physical correctness; noise or broad peak valleys can introduce excessive anchors."
  }
}
