Repository: Alphalijing/Ce-3d-XPS-fitting-for-Ce-3-fraction

# Ce 3d XPS Fitter 2.0.1

Automated, physics-constrained Bayesian quantification of the Ce³⁺ fraction from Ce 3d XPS spectra. The default workflow uses **Gaussian-convolved LA-type peaks with fixed α = 0.9 and β = 2**, a **fixed Shirley background**, and **MCMC posterior sampling**.

## Start fitting

**Windows:** download `Ce3d_XPS_Fitter_v2.0.1_Windows_EN.zip` from this repository's [Releases](https://github.com/Alphalijing/Ce-3d-XPS-fitting-for-Ce-3-fraction/releases), extract it completely, and open `Ce3d_XPS_Fitter_v2.0.1_EN.exe`. Keep its adjacent `_internal` folder.

**Python source:** Python 3.11 is recommended.

```console
python -m pip install -r requirements.txt

File: data/experimental/additional_19/parameters/batch2_18.json
{
  "summary": {
    "sample": "batch2_18",
    "group": "batch2",
    "source": "data/experimental/additional_19/raw/batch2_18.xls",
    "points": 550,
    "noise_CPS": 260.6218193113629,
    "high_points": 93,
    "high_min": 870.08,
    "high_max": 879.28,
    "V2_status": "valley_excess_tolerance_met",
    "V2_iterations": 11,
    "sha256": "139e7ba12adcdb6a634375ec76ec2ffd0b3d6cfe5693b17eda81a23e77aa28cd",
    "spectrum_sha256": "04a161157dbd70fa2b7a6b8ea552ca2e6fe20b69f6daf8bb2c387fc6ba29d8df",
    "Voigt_Ce3": 18.13544373625567,
    "Voigt_RMSE": 2975.7229127320293,
    "Voigt_high_RMSE": 1709.139652545416,
    "Voigt_fixed880_RMSE": 1670.4896689481936,
    "Voigt_success": true,
    "Voigt_near_bounds": "g3_1",
    "LA_Ce3": 16.807196807181157,
    "LA_RMSE": 3182.7214381695694,
    "LA_high_RMSE": 738.8385736411913,
    "LA_fixed880_RMSE": 735.7632046796621,
    "LA_success": true,
    "LA_near_bounds": "dE",
    "high_improvement_percent": 56.77131634382005,
    "fixed880_improvement_percent": 55.95523765537995
  },
  "parameters": {
    "Voigt": {
      "dE": -0.9685669114585638,
      "sigma": 0.6401359583664482,
      "x": 0.18135443736255671,
      "A": 5.0305626905343095,
      "g3_1": 1.9999999999999998,
      "g3_2": 0.6708735677674136,
      "g4_1": 0.3636838715437742,
      "g4_2": 1.1216413068545887,
      "g4_3": 0.33823540462256585
    },
    "LA": {
      "dE": -0.9999999999999999,
      "sigma": 0.7724303525214428,
      "x": 0.16807196807181157,
      "A": 4.830489013960929,
      "g3_1": 0.3134576884047436,
      "g3_2": 0.3341507949334818,
      "g4_1": 0.15232322450380675,
      "g4_2": 0.9416751874788135,
      "g4_3": 0.2003801166429475
    }
  },
  "optimizations": {
    "Voigt": [
      {
        "success": true,
        "SSE": 0.13783998138108017
      },
      {
        "success": true,
        "SSE": 0.13783998138945258
      },
      {
        "success": true,
        "SSE": 0.13783998136294576
      },
      {
        "success": true,
        "SSE": 0.1378399813180494
      },
      {
        "success": true,
        "SSE": 0.13783998132870057
      },
      {
        "success": true,
        "SSE": 0.13783998132206626
      },
      {
        "success": true,
        "SSE": 0.13783998135212794
      },
      {
        "success": true,
        "SSE": 0.13783998132906786
      }
    ],
    "LA": [
      {
        "success": true,
        "SSE": 0.15768394909667904
      },
      {
        "success": true,
        "SSE": 0.1576839487902923
      },
      {
        "success": true,
        "SSE": 0.1576839486049304
      },
      {
        "success": true,
        "SSE": 0.15768394878065428
      },
      {
        "success": true,
        "SSE": 0.1576839486484099
      },
      {
        "success": true,
        "SSE": 0.1576839487865921
      },
      {
        "success": true,
        "SSE": 0.1576839485907999
      },
      {
        "success": true,
        "SSE": 0.1576839485262291
      }
    ]
  },
  "V2_history": [
    {
      "iteration": 0,
      "errors": [
        0.01735448031393194,
        -0.002559891919915199
      ],
      "heights": [
        0.5233208667386644,
        0.6877819561265169
      ],
      "success": true
    },
    {
      "iteration": 1,
      "errors": [
        0.011961316933720564,
        -0.0008540163472467258
      ],
      "heights": [
        0.5146436265816985,
        0.6877819561265169
      ],
      "success": true
    },
    {
      "iteration": 2,
      "errors": [
        0.008236411750604633,
        0.0003320167154662694
      ],
      "heights": [
        0.5086629681148382,
        0.6877819561265169
      ],
      "success": true
    },
    {
      "iteration": 3,
      "errors": [
        0.005665556526904887,
        0.0011515368173607987
      ],
      "heights": [
        0.5045447622395359,
        0.6877819561265169
      ],
      "success": true
    },
    {
      "iteration": 4,
      "errors": [
        0.004133392172758173,
        0.0012791178717623808
      ],
      "heights": [
        0.5017119839760835,
        0.6872061877178366
      ],
      "success": true
    },
    {
      "iteration": 5,
      "errors": [
        0.0031061174651462187,
        0.001207151990635295
      ],
      "heights": [
        0.4996452878897044,
        0.6865666287819554
      ],
      "success": true
    },
    {
      "iteration": 6,
      "errors": [
        0.0023848081568242177,
        0.0010607683413160391
      ],
      "heights": [
        0.4980922291571313,
        0.6859630527866377
      ],
      "success": true
    },
    {
      "iteration": 7,
      "errors": [
        0.0018584477279505185,
        0.0008981549148664077
      ],
      "heights": [
        0.4968998250787192,
        0.6854326686159797
      ],
      "success": true
    },
    {
      "iteration": 8,
      "errors": [
        0.0012764748402783004,
        0.0010849713738113609
      ],
      "heights": [
        0.49597060121474396,
        0.6854326686159797
      ],
      "success": true
    },
    {
      "iteration": 9,
      "errors": [
        0.0011018490064898707,
        0.0008023951501390977
      ],
      "heights": [
        0.4953323637946048,
        0.6848901829290741
      ],
      "success": true
    },
    {
      "iteration": 10,
      "errors": [
        0.0007563030825774216,
        0.0009130629781972655
      ],
      "heights": [
        0.49478143929135987,
        0.6848901829290741
      ],
      "success": true
    }
  ],
  "V7_info": {
    "version": "v7_adaptive_piecewise_shirley",
    "converged_no_crossing": true,
    "crossing_tolerance": 0.0,
    "numerical_epsilon": 7.105427357601002e-15,
    "remaining_crossing_count": 0,
    "smoothing_window_points": 1,
    "endpoint_mode": "ends",
    "crossing_detection_target": "raw spectrum",
    "raw_crossing_count": 0,
    "raw_maximum_crossing": 0.0,
    "maximum_crossing": 0.0,
    "anchors": [
      {
        "energy_eV": 870.08,
        "intensity": 0.39976698285355566,
        "original_row_index": 0
      },
      {
        "energy_eV": 870.18,
        "intensity": 0.39850826466066214,
        "original_row_index": 1
      },
      {
        "energy_eV": 870.48,
        "intensity": 0.398329511781198,
        "original_row_index": 4
      },
      {
        "energy_eV": 871.48,
        "intensity": 0.3971415499364257,
        "original_row_index": 14
      },
      {
        "energy_eV": 872.88,
        "intensity": 0.3953965813511803,
        "original_row_index": 28
      },
      {
        "energy_eV": 893.58,
        "intensity": 0.5233208667386644,
        "original_row_index": 235
      },
      {
        "energy_eV": 920.08,
        "intensity": 0.7410690060595098,
        "original_row_index": 500
      },
      {
        "energy_eV": 921.78,
        "intensity": 0.74129244715884,
        "original_row_index": 517
      },
      {
        "energy_eV": 922.48,
        "intensity": 0.7431438162675761,
        "original_row_index": 524
      },
      {
        "energy_eV": 922.88,
        "intensity": 0.7431970165293214,
        "original_row_index": 528
      },
      {
        "energy_eV": 924.28,
        "intensity": 0.745559108150812,
        "original_row_index": 542
      },
      {
        "energy_eV": 924.88,
        "intensity": 0.7470433954535056,
        "original_row_index": 548
      },
      {
        "energy_eV": 924.98,
        "intensity": 0.7483414818400906,
        "original_row_index": 549
      }
    ],
    "refinements": [
      {
        "iteration": 1,
        "energy_eV": 872.88,
        "intensity": 0.3953965813511803,
        "original_row_index": 28,
        "crossing_count_before": 109,
        "maximum_crossing_before": 0.02358658477933695
      },
      {
        "iteration": 2,
        "energy_eV": 870.48,
        "intensity": 0.398329511781198,
        "original_row_index": 4,
        "crossing_count_before": 72,
        "maximum_crossing_before": 0.022897407264210523
      },
      {
        "iteration": 3,
        "energy_eV": 871.48,
        "intensity": 0.3971415499364257,
        "original_row_index": 14,
        "crossing_count_before": 71,
        "maximum_crossing_before": 0.022897407264210523
      },
      {
        "iteration": 4,
        "energy_eV": 870.18,
        "intensity": 0.39850826466066214,
        "original_row_index": 1,
        "crossing_count_before": 70,
        "maximum_crossing_before": 0.022897407264210523
      },
      {
        "iteration": 5,
        "energy_eV": 893.58,
        "intensity": 0.5233208667386644,
        "original_row_index": 235,
        "crossing_count_before": 69,
        "maximum_crossing_before": 0.022897407264210523
      },
      {
        "iteration": 6,
        "energy_eV": 920.08,
        "intensity": 0.7410690060595098,
        "original_row_index": 500,
        "crossing_count_before": 34,
        "maximum_crossing_before": 0.007392693757481195
      },
      {
        "iteration": 7,
        "energy_eV": 921.78,
        "intensity": 0.74129244715884,
        "original_row_index": 517,
        "crossing_count_before": 12,
        "maximum_crossing_before": 0.003475876411533241
      },
      {
        "iteration": 8,
        "energy_eV": 922.48,
        "intensity": 0.7431438162675761,
        "original_row_index": 524,
        "crossing_count_before": 8,
        "maximum_crossing_before": 0.0023671664512510127
      },
      {
        "iteration": 9,
        "energy_eV": 922.88,
        "intensity": 0.7431970165293214,
        "original_row_index": 528,
        "crossing_count_before": 7,
        "maximum_crossing_before": 0.0020829694709869617
      },
      {
        "iteration": 10,
        "energy_eV": 924.28,
        "intensity": 0.745559108150812,
        "original_row_index": 542,
        "crossing_count_before": 3,
        "maximum_crossing_before": 0.001913781713382634
      },
      {
        "iteration": 11,
        "energy_eV": 924.88,
        "intensity": 0.7470433954535056,
        "original_row_index": 548,
        "crossing_count_before": 2,
        "maximum_crossing_before": 0.0014856346208262927
      }
    ],
    "method": "piecewise re-computation, no pointwise clipping",
    "external_behavior": "constant outside outermost anchors, refined if crossing",
    "warning": "Non-crossing does not establish physical correctness; noise or broad peak valleys can introduce excessive anchors."
  }
}

File: data/experimental/additional_19/parameters/batch2_19.json
{
  "summary": {
    "sample": "batch2_19",
    "group": "batch2",
    "source": "data/experimental/additional_19/raw/batch2_19.xls",
    "points": 550,
    "noise_CPS": 449.95528901222906,
    "high_points": 101,
    "high_min": 870.08,
    "high_max": 880.08,
    "V2_status": "valley_excess_tolerance_met",
    "V2_iterations": 12,
    "sha256": "0c63f9293f76aeb2d76769e24bf8ac9c0fe8a668290c5c480bda10c93889b9b2",
    "spectrum_sha256": "8de11d2e64ae85cbd5d7d65788e0f532eba0333353b2b28c96f3aab4c5e6e4da",
    "Voigt_Ce3": 18.755856458070987,
    "Voigt_RMSE": 3101.583730964747,
    "Voigt_high_RMSE": 1238.9674293146816,
    "Voigt_fixed880_RMSE": 1242.72613008133,
    "Voigt_success": true,
    "Voigt_near_bounds": "g3_1",
    "LA_Ce3": 16.774635862221263,
    "LA_RMSE": 3164.8666942242735,
    "LA_high_RMSE": 619.504779692287,
    "LA_fixed880_RMSE": 622.2170322736641,
    "LA_success": true,
    "LA_near_bounds": "dE,g4_1",
    "high_improvement_percent": 49.99829979106409,
    "fixed880_improvement_percent": 49.9312827490846
  },
  "parameters": {
    "Voigt": {
      "dE": -0.9664592150873894,
      "sigma": 0.7473248452615783,
      "x": 0.18755856458070988,
      "A": 4.635729795156004,
      "g3_1": 1.9999999999999998,
      "g3_2": 0.5402496606377848,
      "g4_1": 0.18501492265154923,
      "g4_2": 0.9787136854698374,
      "g4_3": 0.14901996003428128
    },
    "LA": {
      "dE": -0.9999999999999999,
      "sigma": 0.783327969640315,
      "x": 0.16774635862221263,
      "A": 4.530454432316348,
      "g3_1": 0.328326698817148,
      "g3_2": 0.31222693417318004,
      "g4_1": 0.1000000000000004,
      "g4_2": 0.9219517081528115,
      "g4_3": 0.13197754025686695
    }
  },
  "optimizations": {
    "Voigt": [
      {
        "success": true,
        "SSE": 0.18011657663489558
      },
      {
        "success": true,
        "SSE": 0.18011657668838524
      },
      {
        "success": true,
        "SSE": 0.18011657662524364
      },
      {
        "success": true,
        "SSE": 0.1801165766328389
      },
      {
        "success": true,
        "SSE": 0.18011657661643615
      },
      {
        "success": true,
        "SSE": 0.18011657667744518
      },
      {
        "success": true,
        "SSE": 0.18011657663319164
      },
      {
        "success": true,
        "SSE": 0.1801165767086318
      }
    ],
    "LA": [
      {
        "success": true,
        "SSE": 0.1875415530460296
      },
      {
        "success": true,
        "SSE": 0.18754155305271497
      },
      {
        "success": true,
        "SSE": 0.18754155305635703
      },
      {
        "success": true,
        "SSE": 0.18754155309189416
      },
      {
        "success": true,
        "SSE": 0.18754155304755518
      },
      {
        "success": true,
        "SSE": 0.18754155304612485
      },
      {
        "success": true,
        "SSE": 0.18754155305231107
      },
      {
        "success": true,
        "SSE": 0.18754155304652545
      }
    ]
  },
  "V2_history": [
    {
      "iteration": 0,
      "errors": [
        0.012770239709632833,
        0.005738905047829553
      ],
      "heights": [
        0.5310045451628148,
        0.7046869438885356
      ],
      "success": true
    },
    {
      "iteration": 1,
      "errors": [
        0.009630394941503048,
        0.0048451469724545655
      ],
      "heights": [
        0.5246194253079984,
        0.7018174913646208
      ],
      "success": true
    },
    {
      "iteration": 2,
      "errors": [
        0.007359908643237101,
        0.0040726945816725495
      ],
      "heights": [
        0.5198042278372469,
        0.6993949178783935
      ],
      "success": true
    },
    {
      "iteration": 3,
      "errors": [
        0.0056908080953052735,
        0.0033934631324055533
      ],
      "heights": [
        0.5161242735156284,
        0.6973585705875572
      ],
      "success": true
    },
    {
      "iteration": 4,
      "errors": [
        0.004443129474737055,
        0.0028060304146274584
      ],
      "heights": [
        0.5132788694679757,
        0.6956618390213545
      ],
      "success": true
    },
    {
      "iteration": 5,
      "errors": [
        0.0034954051602944514,
        0.002306248380407568
      ],
      "heights": [
        0.5110573047306072,
        0.6942588238140408
      ],
      "success": true
    },
    {
      "iteration": 6,
      "errors": [
        0.0027660565136673108,
        0.0018867681168043642
      ],
      "heights": [
        0.50930960215046,
        0.6931056996238371
      ],
      "success": true
    },
    {
      "iteration": 7,
      "errors": [
        0.00219880222310731,
        0.0015382650974563965
      ],
      "heights": [
        0.5079265738936263,
        0.6921623155654348
      ],
      "success": true
    },
    {
      "iteration": 8,
      "errors": [
        0.0017536127821735266,
        0.001250673554057835
      ],
      "heights": [
        0.5068271727820726,
        0.6913931830167066
      ],
      "success": true
    },
    {
      "iteration": 9,
      "errors": [
        0.0014025541042939442,
        0.0010151374301144618
      ],
      "heights": [
        0.5059503663909858,
        0.6907678462396777
      ],
      "success": true
    },
    {
      "iteration": 10,
      "errors": [
        0.0011240192917920666,
        0.0008227752231905935
      ],
      "heights": [
        0.5052490893388388,
        0.6902602775246205
      ],
      "success": true
    },
    {
      "iteration": 11,
      "errors": [
        0.0007660631676033036,
        0.0009380380437595074
      ],
      "heights": [
        0.5046870796929428,
        0.6902602775246205
      ],
      "success": true
    }
  ],
  "V7_info": {
    "version": "v7_adaptive_piecewise_shirley",
    "converged_no_crossing": true,
    "crossing_tolerance": 0.0,
    "numerical_epsilon": 7.105427357601002e-15,
    "remaining_crossing_count": 0,
    "smoothing_window_points": 1,
    "endpoint_mode": "ends",
    "crossing_detection_target": "raw spectrum",
    "raw_crossing_count": 0,
    "raw_maximum_crossing": 0.0,
    "maximum_crossing": 0.0,
    "anchors": [
      {
        "energy_eV": 870.08,
        "intensity": 0.4056694925637869,
        "original_row_index": 0
      },
      {
        "energy_eV": 870.18,
        "intensity": 0.4012194339259354,
        "original_row_index": 1
      },
      {
        "energy_eV": 870.88,
        "intensity": 0.39982729548225987,
        "original_row_index": 8
      },
      {
        "energy_eV": 872.38,
        "intensity": 0.39948071952436237,
        "original_row_index": 23
      },
      {
        "energy_eV": 873.08,
        "intensity": 0.39777701279530425,
        "original_row_index": 30
      },
      {
        "energy_eV": 875.58,
        "intensity": 0.39869129650915164,
        "original_row_index": 55
      },
      {
        "energy_eV": 893.48,
        "intensity": 0.5310045451628148,
        "original_row_index": 234
      },
      {
        "energy_eV": 911.78,
        "intensity": 0.7046869438885356,
        "original_row_index": 417
      },
      {
        "energy_eV": 912.28,
        "intensity": 0.7047627938456512,
        "original_row_index": 422
      },
      {
        "energy_eV": 920.18,
        "intensity": 0.740879042656849,
        "original_row_index": 501
      },
      {
        "energy_eV": 921.78,
        "intensity": 0.7444789983137972,
        "original_row_index": 517
      },
      {
        "energy_eV": 924.28,
        "intensity": 0.7509962600136529,
        "original_row_index": 542
      },
      {
        "energy_eV": 924.48,
        "intensity": 0.7513930136354885,
        "original_row_index": 544
      },
      {
        "energy_eV": 924.88,
        "intensity": 0.7526182821735097,
        "original_row_index": 548
      },
      {
        "energy_eV": 924.98,
        "intensity": 0.7577060639123407,
        "original_row_index": 549
      }
    ],
    "refinements": [
      {
        "iteration": 1,
        "energy_eV": 873.08,
        "intensity": 0.39777701279530425,
        "original_row_index": 30,
        "crossing_count_before": 173,
        "maximum_crossing_before": 0.02917173504365722
      },
      {
        "iteration": 2,
        "energy_eV": 875.58,
        "intensity": 0.39869129650915164,
        "original_row_index": 55,
        "crossing_count_before": 141,
        "maximum_crossing_before": 0.028164488988522973
      },
      {
        "iteration": 3,
        "energy_eV": 872.38,
        "intensity": 0.39948071952436237,
        "original_row_index": 23,
        "crossing_count_before": 140,
        "maximum_crossing_before": 0.028145953537746737
      },
      {
        "iteration": 4,
        "energy_eV": 870.88,
        "intensity": 0.39982729548225987,
        "original_row_index": 8,
        "crossing_count_before": 137,
        "maximum_crossing_before": 0.028145953537746737
      },
      {
        "iteration": 5,
        "energy_eV": 870.18,
        "intensity": 0.4012194339259354,
        "original_row_index": 1,
        "crossing_count_before": 125,
        "maximum_crossing_before": 0.028145953537746737
      },
      {
        "iteration": 6,
        "energy_eV": 893.48,
        "intensity": 0.5310045451628148,
        "original_row_index": 234,
        "crossing_count_before": 119,
        "maximum_crossing_before": 0.028145953537746737
      },
      {
        "iteration": 7,
        "energy_eV": 911.78,
        "intensity": 0.7046869438885356,
        "original_row_index": 417,
        "crossing_count_before": 70,
        "maximum_crossing_before": 0.02027230977079919
      },
      {
        "iteration": 8,
        "energy_eV": 912.28,
        "intensity": 0.7047627938456512,
        "original_row_index": 422,
        "crossing_count_before": 63,
        "maximum_crossing_before": 0.020439233862471706
      },
      {
        "iteration": 9,
        "energy_eV": 920.18,
        "intensity": 0.740879042656849,
        "original_row_index": 501,
        "crossing_count_before": 62,
        "maximum_crossing_before": 0.020445799998682457
      },
      {
        "iteration": 10,
        "energy_eV": 924.28,
        "intensity": 0.7509962600136529,
        "original_row_index": 542,
        "crossing_count_before": 4,
        "maximum_crossing_before": 0.004533889829616333
      },
      {
        "iteration": 11,
        "energy_eV": 921.78,
        "intensity": 0.7444789983137972,
        "original_row_index": 517,
        "crossing_count_before": 6,
        "maximum_crossing_before": 0.008170752832275308
      },
      {
        "iteration": 12,
        "energy_eV": 924.48,
        "intensity": 0.7513930136354885,
        "original_row_index": 544,
        "crossing_count_before": 4,
        "maximum_crossing_before": 0.008170752832275308
      },
      {
        "iteration": 13,
        "energy_eV": 924.88,
        "intensity": 0.7526182821735097,
        "original_row_index": 548,
        "crossing_count_before": 3,
        "maximum_crossing_before": 0.00719541068934082
      }
    ],
    "method": "piecewise re-computation, no pointwise clipping",
    "external_behavior": "constant outside outermost anchors, refined if crossing",
    "warning": "Non-crossing does not establish physical correctness; noise or broad peak valleys can introduce excessive anchors."
  }
}

File: data/experimental/additional_19/parameters/batch2_20.json
{
  "summary": {
    "sample": "batch2_20",
    "group": "batch2",
    "source": "data/experimental/additional_19/raw/batch2_20.xls",
    "points": 550,
    "noise_CPS": 515.6873407854634,
    "high_points": 100,
    "high_min": 870.08,
    "high_max": 879.98,
    "V2_status": "valley_excess_tolerance_met",
    "V2_iterations": 9,
    "sha256": "77dee9d6a25787b19a971670d0e3737def121ee3f7618c3647d296b5c77e67af",
    "spectrum_sha256": "e2473bfa14b5a4af5304bab8d62030f88d35060247dda90324da10bed44cfa2d",
    "Voigt_Ce3": 17.447072952886106,
    "Voigt_RMSE": 3145.49206108227,
    "Voigt_high_RMSE": 1614.6763429207222,
    "Voigt_fixed880_RMSE": 1614.6763429207222,
    "Voigt_success": true,
    "Voigt_near_bounds": "g3_1",
    "LA_Ce3": 13.711108423628124,
    "LA_RMSE": 3234.899975837263,
    "LA_high_RMSE": 1126.7003487052145,
    "LA_fixed880_RMSE": 1126.7003487052145,
    "LA_success": true,
    "LA_near_bounds": "g3_1",
    "high_improvement_percent": 30.221288393488678,
    "fixed880_improvement_percent": 30.221288393488678
  },
  "parameters": {
    "Voigt": {
      "dE": -0.8920117948554459,
      "sigma": 0.6709365536467387,
      "x": 0.17447072952886106,
      "A": 4.969909978360959,
      "g3_1": 1.9999999999999998,
      "g3_2": 0.5995660246150638,
      "g4_1": 0.3313815032666971,
      "g4_2": 1.0856964054468352,
      "g4_3": 0.30680436463907995
    },
    "LA": {
      "dE": -0.9884715336325235,
      "sigma": 0.686723276238425,
      "x": 0.13711108423628124,
      "A": 4.9097892425798335,
      "g3_1": 0.10000000000000002,
      "g3_2": 0.41599493615480515,
      "g4_1": 0.34957842616987367,
      "g4_2": 1.128937829593303,
      "g4_3": 0.34607133901790976
    }
  },
  "optimizations": {
    "Voigt": [
      {
        "success": true,
        "SSE": 0.1326559830001556
      },
      {
        "success": true,
        "SSE": 0.13265598296340617
      },
      {
        "success": true,
        "SSE": 0.13265598300600784
      },
      {
        "success": true,
        "SSE": 0.1326559830171432
      },
      {
        "success": true,
        "SSE": 0.13265598297614012
      },
      {
        "success": true,
        "SSE": 0.13265598296233738
      },
      {
        "success": true,
        "SSE": 0.1326559830283481
      },
      {
        "success": true,
        "SSE": 0.13265598296851588
      }
    ],
    "LA": [
      {
        "success": true,
        "SSE": 0.14030442532231804
      },
      {
        "success": true,
        "SSE": 0.14030442537527518
      },
      {
        "success": true,
        "SSE": 0.14030442514310382
      },
      {
        "success": true,
        "SSE": 0.14030442514305164
      },
      {
        "success": true,
        "SSE": 0.14030442537951052
      },
      {
        "success": true,
        "SSE": 0.14030442510148225
      },
      {
        "success": true,
        "SSE": 0.1403044254500228
      },
      {
        "success": true,
        "SSE": 0.1403044251985597
      }
    ]
  },
  "V2_history": [
    {
      "iteration": 0,
      "errors": [
        0.019697403294241373,
        -0.007772641200060826
      ],
      "heights": [
        0.5280194333902773,
        0.6860157961540783
      ],
      "success": true
    },
    {
      "iteration": 1,
      "errors": [
        0.01321669346853597,
        -0.005924058038865161
      ],
      "heights": [
        0.5181707317431566,
        0.6860157961540783
      ],
      "success": true
    },
    {
      "iteration": 2,
      "errors": [
        0.008875892693678833,
        -0.004663686691351347
      ],
      "heights": [
        0.5115623850088886,
        0.6860157961540783
      ],
      "success": true
    },
    {
      "iteration": 3,
      "errors": [
        0.005961445660473445,
        -0.0038108728406715344
      ],
      "heights": [
        0.5071244386620493,
        0.6860157961540783
      ],
      "success": true
    },
    {
      "iteration": 4,
      "errors": [
        0.00400389375171147,
        -0.0032356256135035086
      ],
      "heights": [
        0.5041437158318125,
        0.6860157961540783
      ],
      "success": true
    },
    {
      "iteration": 5,
      "errors": [
        0.0026885941201936583,
        -0.002848485078904043
      ],
      "heights": [
        0.5021417689559567,
        0.6860157961540783
      ],
      "success": true
    },
    {
      "iteration": 6,
      "errors": [
        0.0018053264718462432,
        -0.002588144566051165
      ],
      "heights": [
        0.5007974718958599,
        0.6860157961540783
      ],
      "success": true
    },
    {
      "iteration": 7,
      "errors": [
        0.0012120951964080435,
        -0.0024132132816556315
      ],
      "heights": [
        0.49989480865993674,
        0.6860157961540783
      ],
      "success": true
    },
    {
      "iteration": 8,
      "errors": [
        0.0008133755340718659,
        -0.002295963036022123
      ],
      "heights": [
        0.4992887610617327,
        0.6860157961540783
      ],
      "success": true
    }
  ],
  "V7_info": {
    "version": "v7_adaptive_piecewise_shirley",
    "converged_no_crossing": true,
    "crossing_tolerance": 0.0,
    "numerical_epsilon": 7.105427357601002e-15,
    "remaining_crossing_count": 0,
    "smoothing_window_points": 1,
    "endpoint_mode": "ends",
    "crossing_detection_target": "raw spectrum",
    "raw_crossing_count": 0,
    "raw_maximum_crossing": 0.0,
    "maximum_crossing": 0.0,
    "anchors": [
      {
        "energy_eV": 870.08,
        "intensity": 0.404215011504014,
        "original_row_index": 0
      },
      {
        "energy_eV": 870.48,
        "intensity": 0.39597458254747253,
        "original_row_index": 4
      },
      {
        "energy_eV": 871.78,
        "intensity": 0.3958990411675834,
        "original_row_index": 17
      },
      {
        "energy_eV": 872.18,
        "intensity": 0.3950043942371308,
        "original_row_index": 21
      },
      {
        "energy_eV": 893.28,
        "intensity": 0.5280194333902773,
        "original_row_index": 232
      },
      {
        "energy_eV": 921.98,
        "intensity": 0.7413818641440125,
        "original_row_index": 519
      },
      {
        "energy_eV": 922.98,
        "intensity": 0.7414361749400112,
        "original_row_index": 529
      },
      {
        "energy_eV": 924.78,
        "intensity": 0.7476078563035085,
        "original_row_index": 547
      },
      {
        "energy_eV": 924.98,
        "intensity": 0.7521650258223148,
        "original_row_index": 549
      }
    ],
    "refinements": [
      {
        "iteration": 1,
        "energy_eV": 872.18,
        "intensity": 0.3950043942371308,
        "original_row_index": 21,
        "crossing_count_before": 164,
        "maximum_crossing_before": 0.024845765170159018
      },
      {
        "iteration": 2,
        "energy_eV": 871.78,
        "intensity": 0.3958990411675834,
        "original_row_index": 17,
        "crossing_count_before": 119,
        "maximum_crossing_before": 0.024290892675767284
      },
      {
        "iteration": 3,
        "energy_eV": 870.48,
        "intensity": 0.39597458254747253,
        "original_row_index": 4,
        "crossing_count_before": 115,
        "maximum_crossing_before": 0.03596744419364217
      },
      {
        "iteration": 4,
        "energy_eV": 893.28,
        "intensity": 0.5280194333902773,
        "original_row_index": 232,
        "crossing_count_before": 100,
        "maximum_crossing_before": 0.023681913743895833
      },
      {
        "iteration": 5,
        "energy_eV": 921.98,
        "intensity": 0.7413818641440125,
        "original_row_index": 519,
        "crossing_count_before": 61,
        "maximum_crossing_before": 0.012007323346128751
      },
      {
        "iteration": 6,
        "energy_eV": 924.78,
        "intensity": 0.7476078563035085,
        "original_row_index": 547,
        "crossing_count_before": 1,
        "maximum_crossing_before": 0.0036322210679051725
      },
      {
        "iteration": 7,
        "energy_eV": 922.98,
        "intensity": 0.7414361749400112,
        "original_row_index": 529,
        "crossing_count_before": 1,
        "maximum_crossing_before": 0.002156693874121318
      }
    ],
    "method": "piecewise re-computation, no pointwise clipping",
    "external_behavior": "constant outside outermost anchors, refined if crossing",
    "warning": "Non-crossing does not establish physical correctness; noise or broad peak valleys can introduce excessive anchors."
  }
}

File: data/experimental/additional_19/parameters/batch2_21.json
{
  "summary": {
    "sample": "batch2_21",
    "group": "batch2",
    "source": "data/experimental/additional_19/raw/batch2_21.xls",
    "points": 550,
    "noise_CPS": 495.8733730260619,
    "high_points": 100,
    "high_min": 870.08,
    "high_max": 879.98,
    "V2_status": "valley_excess_tolerance_met",
    "V2_iterations": 9,
    "sha256": "950fa8e685701353070034bb3fb6babe2c611cb8f012f5930a7bf527f0c779d9",
    "spectrum_sha256": "c7c5070ddd363da8dd00c44620920d14584e638c1b6a94fd45f55541d4d4153e",
    "Voigt_Ce3": 16.627221451005397,
    "Voigt_RMSE": 3277.4850047008517,
    "Voigt_high_RMSE": 1532.9275833020276,
    "Voigt_fixed880_RMSE": 1532.9275833020276,
    "Voigt_success": true,
    "Voigt_near_bounds": "g3_1",
    "LA_Ce3": 15.64530197433926,
    "LA_RMSE": 3461.736587163271,
    "LA_high_RMSE": 854.0647948391106,
    "LA_fixed880_RMSE": 854.0647948391106,
    "LA_success": true,
    "LA_near_bounds": "dE",
    "high_improvement_percent": 44.285378895759806,
    "fixed880_improvement_percent": 44.285378895759806
  },
  "parameters": {
    "Voigt": {
      "dE": -0.977344452645789,
      "sigma": 0.6732153786659861,
      "x": 0.16627221451005397,
      "A": 4.880099744754871,
      "g3_1": 1.9999999999999998,
      "g3_2": 0.5723835862161468,
      "g4_1": 0.3232729017846163,
      "g4_2": 1.0924446495099884,
      "g4_3": 0.29089386535964423
    },
    "LA": {
      "dE": -0.9999999999999999,
      "sigma": 0.7968540352262474,
      "x": 0.1564530197433926,
      "A": 4.688119085655217,
      "g3_1": 0.3294475521625299,
      "g3_2": 0.23558492422771377,
      "g4_1": 0.10774993952938386,
      "g4_2": 0.9097250132084443,
      "g4_3": 0.15099674127848287
    }
  },
  "optimizations": {
    "Voigt": [
      {
        "success": true,
        "SSE": 0.1375097544924633
      },
      {
        "success": true,
        "SSE": 0.1375097544957981
      },
      {
        "success": true,
        "SSE": 0.1375097545612537
      },
      {
        "success": true,
        "SSE": 0.13750975449351818
      },
      {
        "success": true,
        "SSE": 0.13750975451814682
      },
      {
        "success": true,
        "SSE": 0.1375097545007235
      },
      {
        "success": true,
        "SSE": 0.1375097544918733
      },
      {
        "success": true,
        "SSE": 0.1375097545150358
      }
    ],
    "LA": [
      {
        "success": true,
        "SSE": 0.15340521252127529
      },
      {
        "success": true,
        "SSE": 0.15340521251555259
      },
      {
        "success": true,
        "SSE": 0.1534052127335918
      },
      {
        "success": true,
        "SSE": 0.15340521240629776
      },
      {
        "success": true,
        "SSE": 0.15340521242639052
      },
      {
        "success": true,
        "SSE": 0.15340521246421265
      },
      {
        "success": true,
        "SSE": 0.1534052125941614
      },
      {
        "success": true,
        "SSE": 0.1534052123904907
      }
    ]
  },
  "V2_history": [
    {
      "iteration": 0,
      "errors": [
        0.019193336045765712,
        -0.006201187485677846
      ],
      "heights": [
        0.5270818558561167,
        0.6857234057250887
      ],
      "success": true
    },
    {
      "iteration": 1,
      "errors": [
        0.013140038405512033,
        -0.004305008969715381
      ],
      "heights": [
        0.5174851878332338,
        0.6857234057250887
      ],
      "success": true
    },
    {
      "iteration": 2,
      "errors": [
        0.008995151206968477,
        -0.002990750620102308
      ],
      "heights": [
        0.5109151686304778,
        0.6857234057250887
      ],
      "success": true
    },
    {
      "iteration": 3,
      "errors": [
        0.006154845060307908,
        -0.0020859110217187338
      ],
      "heights": [
        0.5064175930269936,
        0.6857234057250887
      ],
      "success": true
    },
    {
      "iteration": 4,
      "errors": [
        0.004209713394912384,
        -0.0014647674788147436
      ],
      "heights": [
        0.5033401704968397,
        0.6857234057250887
      ],
      "success": true
    },
    {
      "iteration": 5,
      "errors": [
        0.0028779388395200334,
        -0.0010393528092601894
      ],
      "heights": [
        0.5012353137993835,
        0.6857234057250887
      ],
      "success": true
    },
    {
      "iteration": 6,
      "errors": [
        0.0019671042851434986,
        -0.0007481858860129975
      ],
      "heights": [
        0.49979634437962345,
        0.6857234057250887
      ],
      "success": true
    },
    {
      "iteration": 7,
      "errors": [
        0.0013442153451511303,
        -0.0005490861455095623
      ],
      "heights": [
        0.4988127922370517,
        0.6857234057250887
      ],
      "success": true
    },
    {
      "iteration": 8,
      "errors": [
        0.0009179926426845139,
        -0.0004132755517838686
      ],
      "heights": [
        0.49814068456447613,
        0.6857234057250887
      ],
      "success": true
    }
  ],
  "V7_info": {
    "version": "v7_adaptive_piecewise_shirley",
    "converged_no_crossing": true,
    "crossing_tolerance": 0.0,
    "numerical_epsilon": 7.105427357601002e-15,
    "remaining_crossing_count": 0,
    "smoothing_window_points": 1,
    "endpoint_mode": "ends",
    "crossing_detection_target": "raw spectrum",
    "raw_crossing_count": 0,
    "raw_maximum_crossing": 0.0,
    "maximum_crossing": 0.0,
    "anchors": [
      {
        "energy_eV": 870.08,
        "intensity": 0.40019924835608045,
        "original_row_index": 0
      },
      {
        "energy_eV": 870.28,
        "intensity": 0.3962871299070335,
        "original_row_index": 2
      },
      {
        "energy_eV": 870.68,
        "intensity": 0.3947997626387622,
        "original_row_index": 6
      },
      {
        "energy_eV": 871.88,
        "intensity": 0.39525036303725897,
        "original_row_index": 18
      },
      {
        "energy_eV": 875.78,
        "intensity": 0.39549978531351465,
        "original_row_index": 57
      },
      {
        "energy_eV": 893.48,
        "intensity": 0.5270818558561167,
        "original_row_index": 234
      },
      {
        "energy_eV": 921.58,
        "intensity": 0.7394236753361412,
        "original_row_index": 515
      },
      {
        "energy_eV": 923.28,
        "intensity": 0.7403161921854119,
        "original_row_index": 532
      },
      {
        "energy_eV": 924.38,
        "intensity": 0.7438235421822761,
        "original_row_index": 543
      },
      {
        "energy_eV": 924.98,
        "intensity": 0.7462936428678255,
        "original_row_index": 549
      }
    ],
    "refinements": [
      {
        "iteration": 1,
        "energy_eV": 870.68,
        "intensity": 0.3947997626387622,
        "original_row_index": 6,
        "crossing_count_before": 108,
        "maximum_crossing_before": 0.019255423863926313
      },
      {
        "iteration": 2,
        "energy_eV": 871.88,
        "intensity": 0.39525036303725897,
        "original_row_index": 18,
        "crossing_count_before": 77,
        "maximum_crossing_before": 0.018511766997003964
      },
      {
        "iteration": 3,
        "energy_eV": 875.78,
        "intensity": 0.39549978531351465,
        "original_row_index": 57,
        "crossing_count_before": 76,
        "maximum_crossing_before": 0.01850293699841321
      },
      {
        "iteration": 4,
        "energy_eV": 870.28,
        "intensity": 0.3962871299070335,
        "original_row_index": 2,
        "crossing_count_before": 75,
        "maximum_crossing_before": 0.018262810203186985
      },
      {
        "iteration": 5,
        "energy_eV": 893.48,
        "intensity": 0.5270818558561167,
        "original_row_index": 234,
        "crossing_count_before": 74,
        "maximum_crossing_before": 0.018262810203186985
      },
      {
        "iteration": 6,
        "energy_eV": 921.58,
        "intensity": 0.7394236753361412,
        "original_row_index": 515,
        "crossing_count_before": 43,
        "maximum_crossing_before": 0.006998966692696618
      },
      {
        "iteration": 7,
        "energy_eV": 923.28,
        "intensity": 0.7403161921854119,
        "original_row_index": 532,
        "crossing_count_before": 3,
        "maximum_crossing_before": 0.0024597312125479442
      },
      {
        "iteration": 8,
        "energy_eV": 924.38,
        "intensity": 0.7438235421822761,
        "original_row_index": 543,
        "crossing_count_before": 1,
        "maximum_crossing_before": 0.0016735069515790846
      }
    ],
    "method": "piecewise re-computation, no pointwise clipping",
    "external_behavior": "constant outside outermost anchors, refined if crossing",
    "warning": "Non-crossing does not establish physical correctness; noise or broad peak valleys can introduce excessive anchors."
  }
}
