Repository: Alphalijing/Ce-3d-XPS-fitting-for-Ce-3-fraction

# Ce 3d XPS Fitter 2.0.1

Automated, physics-constrained Bayesian quantification of the Ce³⁺ fraction from Ce 3d XPS spectra. The default workflow uses **Gaussian-convolved LA-type peaks with fixed α = 0.9 and β = 2**, a **fixed Shirley background**, and **MCMC posterior sampling**.

## Start fitting

**Windows:** download `Ce3d_XPS_Fitter_v2.0.1_Windows_EN.zip` from this repository's [Releases](https://github.com/Alphalijing/Ce-3d-XPS-fitting-for-Ce-3-fraction/releases), extract it completely, and open `Ce3d_XPS_Fitter_v2.0.1_EN.exe`. Keep its adjacent `_internal` folder.

**Python source:** Python 3.11 is recommended.

```console
python -m pip install -r requirements.txt

File: data/experimental/additional_19/parameters/batch2_3.json
{
  "summary": {
    "sample": "batch2_3",
    "group": "batch2",
    "source": "data/experimental/additional_19/raw/batch2_3.xls",
    "points": 550,
    "noise_CPS": 330.54730341461214,
    "high_points": 100,
    "high_min": 870.08,
    "high_max": 879.98,
    "V2_status": "valley_excess_tolerance_met",
    "V2_iterations": 12,
    "sha256": "41903cc373a01ba698badbc9ff23098ae607cbffa431279392339c501e0c7bb9",
    "spectrum_sha256": "2abf2ab38247150cc9089a265cdd69d04c5de123b7827b927917c83c24d9d29a",
    "Voigt_Ce3": 14.204023913270783,
    "Voigt_RMSE": 4533.782777437813,
    "Voigt_high_RMSE": 1259.2090132900291,
    "Voigt_fixed880_RMSE": 1259.2090132900291,
    "Voigt_success": true,
    "Voigt_near_bounds": "dE,g3_1",
    "LA_Ce3": 13.033704879955465,
    "LA_RMSE": 4994.932219863962,
    "LA_high_RMSE": 963.6616346869439,
    "LA_fixed880_RMSE": 963.6616346869439,
    "LA_success": true,
    "LA_near_bounds": "dE,g4_1,g4_3",
    "high_improvement_percent": 23.470875405417136,
    "fixed880_improvement_percent": 23.470875405417136
  },
  "parameters": {
    "Voigt": {
      "dE": -0.9999999999999999,
      "sigma": 0.7774026183278161,
      "x": 0.14204023913270783,
      "A": 4.5204576267113605,
      "g3_1": 1.999999999999999,
      "g3_2": 0.4212867621607494,
      "g4_1": 0.2637824307692386,
      "g4_2": 0.9249577842662338,
      "g4_3": 0.22210403037642457
    },
    "LA": {
      "dE": -0.9999999999999999,
      "sigma": 0.8912971922741334,
      "x": 0.13033704879955466,
      "A": 4.38875957201763,
      "g3_1": 0.5038513859089453,
      "g3_2": 0.16681936062171032,
      "g4_1": 0.10000000000000002,
      "g4_2": 0.7736032008218389,
      "g4_3": 0.10000000000000002
    }
  },
  "optimizations": {
    "Voigt": [
      {
        "success": true,
        "SSE": 0.283730787049809
      },
      {
        "success": true,
        "SSE": 0.2837307870476041
      },
      {
        "success": true,
        "SSE": 0.28373078706410687
      },
      {
        "success": true,
        "SSE": 0.28373078705093085
      },
      {
        "success": true,
        "SSE": 0.2837307870649435
      },
      {
        "success": true,
        "SSE": 0.283730787048992
      },
      {
        "success": true,
        "SSE": 0.2837307870592344
      },
      {
        "success": true,
        "SSE": 0.2837307870552831
      }
    ],
    "LA": [
      {
        "success": true,
        "SSE": 0.34438501441768515
      },
      {
        "success": true,
        "SSE": 0.344385013915435
      },
      {
        "success": true,
        "SSE": 0.3443850139389526
      },
      {
        "success": true,
        "SSE": 0.3443850142465441
      },
      {
        "success": true,
        "SSE": 0.34438501442414093
      },
      {
        "success": true,
        "SSE": 0.34438501409490363
      },
      {
        "success": true,
        "SSE": 0.3443850139643322
      },
      {
        "success": true,
        "SSE": 0.34438501391309756
      }
    ]
  },
  "V2_history": [
    {
      "iteration": 0,
      "errors": [
        0.009901492863010638,
        0.005443443537046695
      ],
      "heights": [
        0.5513969531042567,
        0.7153291619283313
      ],
      "success": true
    },
    {
      "iteration": 1,
      "errors": [
        0.007623138938898284,
        0.004350443354216638
      ],
      "heights": [
        0.5464462066727515,
        0.7126074401598079
      ],
      "success": true
    },
    {
      "iteration": 2,
      "errors": [
        0.0059255902840565184,
        0.0034732066814733655
      ],
      "heights": [
        0.5426346372033023,
        0.7104322184826997
      ],
      "success": true
    },
    {
      "iteration": 3,
      "errors": [
        0.004639904470803831,
        0.0027715939953058357
      ],
      "heights": [
        0.539671842061274,
        0.708695615141963
      ],
      "success": true
    },
    {
      "iteration": 4,
      "errors": [
        0.00365298702503436,
        0.0022114578667990306
      ],
      "heights": [
        0.5373518898258721,
        0.70730981814431
      ],
      "success": true
    },
    {
      "iteration": 5,
      "errors": [
        0.0028877272142014223,
        0.0017647892949177457
      ],
      "heights": [
        0.5355253963133549,
        0.7062040892109105
      ],
      "success": true
    },
    {
      "iteration": 6,
      "errors": [
        0.00228975324725141,
        0.0014087581516170806
      ],
      "heights": [
        0.5340815327062542,
        0.7053216945634516
      ],
      "success": true
    },
    {
      "iteration": 7,
      "errors": [
        0.0018197168145497322,
        0.0011249387901183978
      ],
      "heights": [
        0.5329366560826285,
        0.7046173154876431
      ],
      "success": true
    },
    {
      "iteration": 8,
      "errors": [
        0.0014487532867740367,
        0.0008986831734049497
      ],
      "heights": [
        0.5320267976753537,
        0.7040548460925838
      ],
      "success": true
    },
    {
      "iteration": 9,
      "errors": [
        0.0009733827409960094,
        0.0010488707339619447
      ],
      "heights": [
        0.5313024210319667,
        0.7040548460925838
      ],
      "success": true
    },
    {
      "iteration": 10,
      "errors": [
        0.0011852610527882297,
        0.0006629268036258962
      ],
      "heights": [
        0.5313024210319667,
        0.7035304107256029
      ],
      "success": true
    },
    {
      "iteration": 11,
      "errors": [
        0.0007968674715200427,
        0.000786240496388794
      ],
      "heights": [
        0.5307097905055725,
        0.7035304107256029
      ],
      "success": true
    }
  ],
  "V7_info": {
    "version": "v7_adaptive_piecewise_shirley",
    "converged_no_crossing": true,
    "crossing_tolerance": 0.0,
    "numerical_epsilon": 7.105427357601002e-15,
    "remaining_crossing_count": 0,
    "smoothing_window_points": 1,
    "endpoint_mode": "ends",
    "crossing_detection_target": "raw spectrum",
    "raw_crossing_count": 0,
    "raw_maximum_crossing": 0.0,
    "maximum_crossing": 0.0,
    "anchors": [
      {
        "energy_eV": 870.08,
        "intensity": 0.442815848667171,
        "original_row_index": 0
      },
      {
        "energy_eV": 870.18,
        "intensity": 0.4418920611383026,
        "original_row_index": 1
      },
      {
        "energy_eV": 870.28,
        "intensity": 0.4382780680616994,
        "original_row_index": 2
      },
      {
        "energy_eV": 870.88,
        "intensity": 0.4357531824079594,
        "original_row_index": 8
      },
      {
        "energy_eV": 871.38,
        "intensity": 0.43499471477308593,
        "original_row_index": 13
      },
      {
        "energy_eV": 872.48,
        "intensity": 0.434831398756594,
        "original_row_index": 24
      },
      {
        "energy_eV": 875.18,
        "intensity": 0.4347176787083006,
        "original_row_index": 51
      },
      {
        "energy_eV": 876.78,
        "intensity": 0.43463702263880605,
        "original_row_index": 67
      },
      {
        "energy_eV": 892.98,
        "intensity": 0.5513969531042567,
        "original_row_index": 229
      },
      {
        "energy_eV": 911.58,
        "intensity": 0.7153291619283313,
        "original_row_index": 415
      },
      {
        "energy_eV": 919.78,
        "intensity": 0.7464443698556708,
        "original_row_index": 497
      },
      {
        "energy_eV": 922.88,
        "intensity": 0.748733799902812,
        "original_row_index": 528
      },
      {
        "energy_eV": 924.18,
        "intensity": 0.7507977937308692,
        "original_row_index": 541
      },
      {
        "energy_eV": 924.38,
        "intensity": 0.7520301783951947,
        "original_row_index": 543
      },
      {
        "energy_eV": 924.88,
        "intensity": 0.7559677976885273,
        "original_row_index": 548
      },
      {
        "energy_eV": 924.98,
        "intensity": 0.762385215391783,
        "original_row_index": 549
      }
    ],
    "refinements": [
      {
        "iteration": 1,
        "energy_eV": 876.78,
        "intensity": 0.43463702263880605,
        "original_row_index": 67,
        "crossing_count_before": 179,
        "maximum_crossing_before": 0.029770553343817285
      },
      {
        "iteration": 2,
        "energy_eV": 875.18,
        "intensity": 0.4347176787083006,
        "original_row_index": 51,
        "crossing_count_before": 173,
        "maximum_crossing_before": 0.02840204339311969
      },
      {
        "iteration": 3,
        "energy_eV": 871.38,
        "intensity": 0.43499471477308593,
        "original_row_index": 13,
        "crossing_count_before": 123,
        "maximum_crossing_before": 0.02840204339311969
      },
      {
        "iteration": 4,
        "energy_eV": 872.48,
        "intensity": 0.434831398756594,
        "original_row_index": 24,
        "crossing_count_before": 122,
        "maximum_crossing_before": 0.02840204339311969
      },
      {
        "iteration": 5,
        "energy_eV": 870.88,
        "intensity": 0.4357531824079594,
        "original_row_index": 8,
        "crossing_count_before": 121,
        "maximum_crossing_before": 0.02840204339311969
      },
      {
        "iteration": 6,
        "energy_eV": 870.18,
        "intensity": 0.4418920611383026,
        "original_row_index": 1,
        "crossing_count_before": 115,
        "maximum_crossing_before": 0.02840204339311969
      },
      {
        "iteration": 7,
        "energy_eV": 870.28,
        "intensity": 0.4382780680616994,
        "original_row_index": 2,
        "crossing_count_before": 117,
        "maximum_crossing_before": 0.02840204339311969
      },
      {
        "iteration": 8,
        "energy_eV": 892.98,
        "intensity": 0.5513969531042567,
        "original_row_index": 229,
        "crossing_count_before": 114,
        "maximum_crossing_before": 0.02840204339311969
      },
      {
        "iteration": 9,
        "energy_eV": 911.58,
        "intensity": 0.7153291619283313,
        "original_row_index": 415,
        "crossing_count_before": 68,
        "maximum_crossing_before": 0.02028356912675433
      },
      {
        "iteration": 10,
        "energy_eV": 919.78,
        "intensity": 0.7464443698556708,
        "original_row_index": 497,
        "crossing_count_before": 67,
        "maximum_crossing_before": 0.020400059169025653
      },
      {
        "iteration": 11,
        "energy_eV": 922.88,
        "intensity": 0.748733799902812,
        "original_row_index": 528,
        "crossing_count_before": 19,
        "maximum_crossing_before": 0.010551790525874183
      },
      {
        "iteration": 12,
        "energy_eV": 924.18,
        "intensity": 0.7507977937308692,
        "original_row_index": 541,
        "crossing_count_before": 12,
        "maximum_crossing_before": 0.011846688411656592
      },
      {
        "iteration": 13,
        "energy_eV": 924.38,
        "intensity": 0.7520301783951947,
        "original_row_index": 543,
        "crossing_count_before": 5,
        "maximum_crossing_before": 0.0085397743118516
      },
      {
        "iteration": 14,
        "energy_eV": 924.88,
        "intensity": 0.7559677976885273,
        "original_row_index": 548,
        "crossing_count_before": 4,
        "maximum_crossing_before": 0.01142587079046753
      }
    ],
    "method": "piecewise re-computation, no pointwise clipping",
    "external_behavior": "constant outside outermost anchors, refined if crossing",
    "warning": "Non-crossing does not establish physical correctness; noise or broad peak valleys can introduce excessive anchors."
  }
}

File: data/experimental/additional_19/parameters/batch2_4.json
{
  "summary": {
    "sample": "batch2_4",
    "group": "batch2",
    "source": "data/experimental/additional_19/raw/batch2_4.xls",
    "points": 550,
    "noise_CPS": 365.4576275621312,
    "high_points": 95,
    "high_min": 870.08,
    "high_max": 879.48,
    "V2_status": "valley_excess_tolerance_met",
    "V2_iterations": 9,
    "sha256": "1d60380a5427cca3fbb034b02f2fbf2944f9736d310f0611f3cae800d921096e",
    "spectrum_sha256": "2400e11d42d973f66ec4cdd461b621d63f1145760fd11c850a82597215ac9134",
    "Voigt_Ce3": 17.499365300598672,
    "Voigt_RMSE": 3425.921177889362,
    "Voigt_high_RMSE": 1498.484346021804,
    "Voigt_fixed880_RMSE": 1545.6091964719274,
    "Voigt_success": true,
    "Voigt_near_bounds": "dE,g3_1",
    "LA_Ce3": 17.263486766974033,
    "LA_RMSE": 3942.715018119337,
    "LA_high_RMSE": 756.94264593985,
    "LA_fixed880_RMSE": 852.920320307668,
    "LA_success": true,
    "LA_near_bounds": "dE,g4_1",
    "high_improvement_percent": 49.48611589107412,
    "fixed880_improvement_percent": 44.81656021104301
  },
  "parameters": {
    "Voigt": {
      "dE": -0.9999999999999999,
      "sigma": 0.6797929374759316,
      "x": 0.17499365300598674,
      "A": 5.054840314543717,
      "g3_1": 1.9999999999999827,
      "g3_2": 0.6223639616262711,
      "g4_1": 0.3319002637851945,
      "g4_2": 1.0791340842299977,
      "g4_3": 0.3095367866777761
    },
    "LA": {
      "dE": -0.9999999999999999,
      "sigma": 0.823895681906586,
      "x": 0.17263486766974032,
      "A": 4.850087157041135,
      "g3_1": 0.46851932993208795,
      "g3_2": 0.3336278227434088,
      "g4_1": 0.10000000000000002,
      "g4_2": 0.8624378167162302,
      "g4_3": 0.13897602329159328
    }
  },
  "optimizations": {
    "Voigt": [
      {
        "success": true,
        "SSE": 0.1537550068641054
      },
      {
        "success": true,
        "SSE": 0.15375500685751073
      },
      {
        "success": true,
        "SSE": 0.15375500685798948
      },
      {
        "success": true,
        "SSE": 0.15375500685966642
      },
      {
        "success": true,
        "SSE": 0.15375500686647306
      },
      {
        "success": true,
        "SSE": 0.15375500685750113
      },
      {
        "success": true,
        "SSE": 0.1537550068666078
      },
      {
        "success": true,
        "SSE": 0.1537550068656594
      }
    ],
    "LA": [
      {
        "success": true,
        "SSE": 0.20364104077815307
      },
      {
        "success": true,
        "SSE": 0.20364104083801202
      },
      {
        "success": true,
        "SSE": 0.20364104088898097
      },
      {
        "success": true,
        "SSE": 0.20364104075127726
      },
      {
        "success": true,
        "SSE": 0.20364104073086228
      },
      {
        "success": true,
        "SSE": 0.20364104073254657
      },
      {
        "success": true,
        "SSE": 0.20364104077387032
      },
      {
        "success": true,
        "SSE": 0.20364104074812076
      }
    ]
  },
  "V2_history": [
    {
      "iteration": 0,
      "errors": [
        0.019703774067104884,
        -0.0036216954547400038
      ],
      "heights": [
        0.5295093728190687,
        0.6867113733234125
      ],
      "success": true
    },
    {
      "iteration": 1,
      "errors": [
        0.012933399817508148,
        -0.0018618809762814454
      ],
      "heights": [
        0.5196574857855163,
        0.6867113733234125
      ],
      "success": true
    },
    {
      "iteration": 2,
      "errors": [
        0.008502813970450903,
        -0.0006871936534901257
      ],
      "heights": [
        0.5131907858767623,
        0.6867113733234125
      ],
      "success": true
    },
    {
      "iteration": 3,
      "errors": [
        0.005594025215543419,
        9.195698327590929e-05
      ],
      "heights": [
        0.5089393788915368,
        0.6867113733234125
      ],
      "success": true
    },
    {
      "iteration": 4,
      "errors": [
        0.003681918353072855,
        0.0006073323669006925
      ],
      "heights": [
        0.5061423662837652,
        0.6867113733234125
      ],
      "success": true
    },
    {
      "iteration": 5,
      "errors": [
        0.00242377931386902,
        0.0009475290798310887
      ],
      "heights": [
        0.5043014071072287,
        0.6867113733234125
      ],
      "success": true
    },
    {
      "iteration": 6,
      "errors": [
        0.001595729980702491,
        0.0011719015736394445
      ],
      "heights": [
        0.5030895174502942,
        0.6867113733234125
      ],
      "success": true
    },
    {
      "iteration": 7,
      "errors": [
        0.001257288896229669,
        0.0008655199808705882
      ],
      "heights": [
        0.5022916524599429,
        0.6861254225365927
      ],
      "success": true
    },
    {
      "iteration": 8,
      "errors": [
        0.0008281503903182497,
        0.0009823954833564723
      ],
      "heights": [
        0.5016630080118281,
        0.6861254225365927
      ],
      "success": true
    }
  ],
  "V7_info": {
    "version": "v7_adaptive_piecewise_shirley",
    "converged_no_crossing": true,
    "crossing_tolerance": 0.0,
    "numerical_epsilon": 7.105427357601002e-15,
    "remaining_crossing_count": 0,
    "smoothing_window_points": 1,
    "endpoint_mode": "ends",
    "crossing_detection_target": "raw spectrum",
    "raw_crossing_count": 0,
    "raw_maximum_crossing": 0.0,
    "maximum_crossing": 0.0,
    "anchors": [
      {
        "energy_eV": 870.08,
        "intensity": 0.40299852123708524,
        "original_row_index": 0
      },
      {
        "energy_eV": 870.38,
        "intensity": 0.4018228315137554,
        "original_row_index": 3
      },
      {
        "energy_eV": 871.18,
        "intensity": 0.3984753612720289,
        "original_row_index": 11
      },
      {
        "energy_eV": 872.68,
        "intensity": 0.39588044958296936,
        "original_row_index": 26
      },
      {
        "energy_eV": 873.38,
        "intensity": 0.3961025080404683,
        "original_row_index": 33
      },
      {
        "energy_eV": 892.88,
        "intensity": 0.5295093728190687,
        "original_row_index": 228
      },
      {
        "energy_eV": 919.38,
        "intensity": 0.738615233698225,
        "original_row_index": 493
      },
      {
        "energy_eV": 921.98,
        "intensity": 0.7392301648112991,
        "original_row_index": 519
      },
      {
        "energy_eV": 924.88,
        "intensity": 0.7401623222922289,
        "original_row_index": 548
      },
      {
        "energy_eV": 924.98,
        "intensity": 0.7430466420368861,
        "original_row_index": 549
      }
    ],
    "refinements": [
      {
        "iteration": 1,
        "energy_eV": 872.68,
        "intensity": 0.39588044958296936,
        "original_row_index": 26,
        "crossing_count_before": 85,
        "maximum_crossing_before": 0.016047865706607434
      },
      {
        "iteration": 2,
        "energy_eV": 873.38,
        "intensity": 0.3961025080404683,
        "original_row_index": 33,
        "crossing_count_before": 49,
        "maximum_crossing_before": 0.014725158352832612
      },
      {
        "iteration": 3,
        "energy_eV": 871.18,
        "intensity": 0.3984753612720289,
        "original_row_index": 11,
        "crossing_count_before": 48,
        "maximum_crossing_before": 0.014718716465200066
      },
      {
        "iteration": 4,
        "energy_eV": 870.38,
        "intensity": 0.4018228315137554,
        "original_row_index": 3,
        "crossing_count_before": 46,
        "maximum_crossing_before": 0.014718716465200066
      },
      {
        "iteration": 5,
        "energy_eV": 892.88,
        "intensity": 0.5295093728190687,
        "original_row_index": 228,
        "crossing_count_before": 45,
        "maximum_crossing_before": 0.014718716465200066
      },
      {
        "iteration": 6,
        "energy_eV": 919.38,
        "intensity": 0.738615233698225,
        "original_row_index": 493,
        "crossing_count_before": 22,
        "maximum_crossing_before": 0.0037876807192342987
      },
      {
        "iteration": 7,
        "energy_eV": 921.98,
        "intensity": 0.7392301648112991,
        "original_row_index": 519,
        "crossing_count_before": 9,
        "maximum_crossing_before": 0.0029225836290266427
      },
      {
        "iteration": 8,
        "energy_eV": 924.88,
        "intensity": 0.7401623222922289,
        "original_row_index": 548,
        "crossing_count_before": 5,
        "maximum_crossing_before": 0.0029400277203481817
      }
    ],
    "method": "piecewise re-computation, no pointwise clipping",
    "external_behavior": "constant outside outermost anchors, refined if crossing",
    "warning": "Non-crossing does not establish physical correctness; noise or broad peak valleys can introduce excessive anchors."
  }
}

File: data/experimental/additional_19/parameters/batch2_5.json
{
  "summary": {
    "sample": "batch2_5",
    "group": "batch2",
    "source": "data/experimental/additional_19/raw/batch2_5.xls",
    "points": 550,
    "noise_CPS": 334.2165567033885,
    "high_points": 96,
    "high_min": 870.08,
    "high_max": 879.58,
    "V2_status": "valley_excess_tolerance_met",
    "V2_iterations": 11,
    "sha256": "35c30a69217f707e7967302a11780ddcf44a0e3e4c07b93f8391805fdfc2738f",
    "spectrum_sha256": "2d95e52ce63fd88a876052d886cfce978e11dcd17f9ac1397db759b92813a104",
    "Voigt_Ce3": 17.47239495479836,
    "Voigt_RMSE": 4048.048044659447,
    "Voigt_high_RMSE": 1073.6133892631028,
    "Voigt_fixed880_RMSE": 1155.0098115519254,
    "Voigt_success": true,
    "Voigt_near_bounds": "dE",
    "LA_Ce3": 17.485087278183673,
    "LA_RMSE": 4512.993410370634,
    "LA_high_RMSE": 553.9497220109156,
    "LA_fixed880_RMSE": 760.5476002066894,
    "LA_success": true,
    "LA_near_bounds": "dE,g4_1,g4_3",
    "high_improvement_percent": 48.40324016533264,
    "fixed880_improvement_percent": 34.15228229232253
  },
  "parameters": {
    "Voigt": {
      "dE": -0.9999999999999999,
      "sigma": 0.7638770074687282,
      "x": 0.17472394954798362,
      "A": 4.711390645804558,
      "g3_1": 1.5145492173487023,
      "g3_2": 0.553161943682957,
      "g4_1": 0.24063555032550396,
      "g4_2": 0.9555837213685321,
      "g4_3": 0.21533403662933448
    },
    "LA": {
      "dE": -0.9999999999999999,
      "sigma": 0.8661335801247826,
      "x": 0.17485087278183672,
      "A": 4.604385240246188,
      "g3_1": 0.5643352509154799,
      "g3_2": 0.49235213073157724,
      "g4_1": 0.10000000000000002,
      "g4_2": 0.8274906051019033,
      "g4_3": 0.10000000000000002
    }
  },
  "optimizations": {
    "Voigt": [
      {
        "success": true,
        "SSE": 0.2593452615918306
      },
      {
        "success": true,
        "SSE": 0.2593452615878078
      },
      {
        "success": true,
        "SSE": 0.25934526162525856
      },
      {
        "success": true,
        "SSE": 0.25934526158915955
      },
      {
        "success": true,
        "SSE": 0.2593452616082804
      },
      {
        "success": true,
        "SSE": 0.25934526159025373
      },
      {
        "success": true,
        "SSE": 0.2593452616106684
      },
      {
        "success": true,
        "SSE": 0.2593452615970908
      }
    ],
    "LA": [
      {
        "success": true,
        "SSE": 0.32234163182167114
      },
      {
        "success": true,
        "SSE": 0.3223416314678098
      },
      {
        "success": true,
        "SSE": 0.3223416314731258
      },
      {
        "success": true,
        "SSE": 0.3223416319393167
      },
      {
        "success": true,
        "SSE": 0.322341631952963
      },
      {
        "success": true,
        "SSE": 0.3223416316521258
      },
      {
        "success": true,
        "SSE": 0.3223416319667334
      },
      {
        "success": true,
        "SSE": 0.3223416314597682
      }
    ]
  },
  "V2_history": [
    {
      "iteration": 0,
      "errors": [
        0.014466542567373378,
        0.0049035660642873236
      ],
      "heights": [
        0.5360866439936057,
        0.7033655548283964
      ],
      "success": true
    },
    {
      "iteration": 1,
      "errors": [
        0.011158425593412144,
        0.00454454162245425
      ],
      "heights": [
        0.5288533727099191,
        0.7009137717962527
      ],
      "success": true
    },
    {
      "iteration": 2,
      "errors": [
        0.00812561283165636,
        0.0037720472713211515
      ],
      "heights": [
        0.523274159913213,
        0.6986415009850255
      ],
      "success": true
    },
    {
      "iteration": 3,
      "errors": [
        0.006021919714291705,
        0.003052074552440424
      ],
      "heights": [
        0.5192113534973848,
        0.6967554773493649
      ],
      "success": true
    },
    {
      "iteration": 4,
      "errors": [
        0.004522010407964887,
        0.0024316773414262047
      ],
      "heights": [
        0.516200393640239,
        0.6952294400731447
      ],
      "success": true
    },
    {
      "iteration": 5,
      "errors": [
        0.003428288876516435,
        0.0019187839372365456
      ],
      "heights": [
        0.5139393884362565,
        0.6940136014024316
      ],
      "success": true
    },
    {
      "iteration": 6,
      "errors": [
        0.002616944836055272,
        0.0015049045305961888
      ],
      "heights": [
        0.5122252439979983,
        0.6930542094338134
      ],
      "success": true
    },
    {
      "iteration": 7,
      "errors": [
        0.0020074073134295953,
        0.0011757573939677284
      ],
      "heights": [
        0.5109167715799706,
        0.6923017571685153
      ],
      "success": true
    },
    {
      "iteration": 8,
      "errors": [
        0.0015452950880271061,
        0.0009164651739664853
      ],
      "heights": [
        0.5099130679232559,
        0.6917138784715314
      ],
      "success": true
    },
    {
      "iteration": 9,
      "errors": [
        0.0010258469277027633,
        0.0010648743142296357
      ],
      "heights": [
        0.5091404203792423,
        0.6917138784715314
      ],
      "success": true
    },
    {
      "iteration": 10,
      "errors": [
        0.0008750116303830232,
        0.0007552031054434138
      ],
      "heights": [
        0.508627496915391,
        0.6911814413144166
      ],
      "success": true
    }
  ],
  "V7_info": {
    "version": "v7_adaptive_piecewise_shirley",
    "converged_no_crossing": true,
    "crossing_tolerance": 0.0,
    "numerical_epsilon": 7.105427357601002e-15,
    "remaining_crossing_count": 0,
    "smoothing_window_points": 1,
    "endpoint_mode": "ends",
    "crossing_detection_target": "raw spectrum",
    "raw_crossing_count": 0,
    "raw_maximum_crossing": 0.0,
    "maximum_crossing": 0.0,
    "anchors": [
      {
        "energy_eV": 870.08,
        "intensity": 0.41756643671748433,
        "original_row_index": 0
      },
      {
        "energy_eV": 870.18,
        "intensity": 0.41580212211267153,
        "original_row_index": 1
      },
      {
        "energy_eV": 870.38,
        "intensity": 0.41370146659657325,
        "original_row_index": 3
      },
      {
        "energy_eV": 871.98,
        "intensity": 0.413083500520336,
        "original_row_index": 19
      },
      {
        "energy_eV": 873.78,
        "intensity": 0.4111984894162581,
        "original_row_index": 37
      },
      {
        "energy_eV": 892.88,
        "intensity": 0.5360866439936057,
        "original_row_index": 228
      },
      {
        "energy_eV": 910.68,
        "intensity": 0.7033655548283964,
        "original_row_index": 406
      },
      {
        "energy_eV": 920.88,
        "intensity": 0.7426643349891104,
        "original_row_index": 508
      },
      {
        "energy_eV": 921.68,
        "intensity": 0.74336169254042,
        "original_row_index": 516
      },
      {
        "energy_eV": 924.38,
        "intensity": 0.7438122928043429,
        "original_row_index": 543
      },
      {
        "energy_eV": 924.88,
        "intensity": 0.7479320666459247,
        "original_row_index": 548
      },
      {
        "energy_eV": 924.98,
        "intensity": 0.7532105268804514,
        "original_row_index": 549
      }
    ],
    "refinements": [
      {
        "iteration": 1,
        "energy_eV": 873.78,
        "intensity": 0.4111984894162581,
        "original_row_index": 37,
        "crossing_count_before": 163,
        "maximum_crossing_before": 0.027209101076661635
      },
      {
        "iteration": 2,
        "energy_eV": 871.98,
        "intensity": 0.413083500520336,
        "original_row_index": 19,
        "crossing_count_before": 131,
        "maximum_crossing_before": 0.02617242049285584
      },
      {
        "iteration": 3,
        "energy_eV": 870.38,
        "intensity": 0.41370146659657325,
        "original_row_index": 3,
        "crossing_count_before": 113,
        "maximum_crossing_before": 0.02617242049285584
      },
      {
        "iteration": 4,
        "energy_eV": 870.18,
        "intensity": 0.41580212211267153,
        "original_row_index": 1,
        "crossing_count_before": 112,
        "maximum_crossing_before": 0.02617242049285584
      },
      {
        "iteration": 5,
        "energy_eV": 892.88,
        "intensity": 0.5360866439936057,
        "original_row_index": 228,
        "crossing_count_before": 110,
        "maximum_crossing_before": 0.02617242049285584
      },
      {
        "iteration": 6,
        "energy_eV": 910.68,
        "intensity": 0.7033655548283964,
        "original_row_index": 406,
        "crossing_count_before": 66,
        "maximum_crossing_before": 0.012349545518200222
      },
      {
        "iteration": 7,
        "energy_eV": 920.88,
        "intensity": 0.7426643349891104,
        "original_row_index": 508,
        "crossing_count_before": 64,
        "maximum_crossing_before": 0.012378653423903208
      },
      {
        "iteration": 8,
        "energy_eV": 921.68,
        "intensity": 0.74336169254042,
        "original_row_index": 516,
        "crossing_count_before": 15,
        "maximum_crossing_before": 0.009095755125338778
      },
      {
        "iteration": 9,
        "energy_eV": 924.38,
        "intensity": 0.7438122928043429,
        "original_row_index": 543,
        "crossing_count_before": 4,
        "maximum_crossing_before": 0.004434520281396237
      },
      {
        "iteration": 10,
        "energy_eV": 924.88,
        "intensity": 0.7479320666459247,
        "original_row_index": 548,
        "crossing_count_before": 3,
        "maximum_crossing_before": 0.005326187809066352
      }
    ],
    "method": "piecewise re-computation, no pointwise clipping",
    "external_behavior": "constant outside outermost anchors, refined if crossing",
    "warning": "Non-crossing does not establish physical correctness; noise or broad peak valleys can introduce excessive anchors."
  }
}

File: data/experimental/additional_19/parameters/batch2_6.json
{
  "summary": {
    "sample": "batch2_6",
    "group": "batch2",
    "source": "data/experimental/additional_19/raw/batch2_6.xls",
    "points": 550,
    "noise_CPS": 502.1635215211224,
    "high_points": 121,
    "high_min": 870.08,
    "high_max": 894.98,
    "V2_status": "valley_excess_tolerance_met",
    "V2_iterations": 7,
    "sha256": "009c4f73481b40f6dd9103d3dfd5be034a5d368e8506b568200c5db0fa7f787d",
    "spectrum_sha256": "d1500da836b7892259fd6a75714aa242253a8e1f1350098d5335ab005297de4f",
    "Voigt_Ce3": 13.982415110677312,
    "Voigt_RMSE": 4155.100065572199,
    "Voigt_high_RMSE": 1361.7249429939377,
    "Voigt_fixed880_RMSE": 1132.2878823726178,
    "Voigt_success": true,
    "Voigt_near_bounds": "dE",
    "LA_Ce3": 16.573742350228713,
    "LA_RMSE": 4670.863238342912,
    "LA_high_RMSE": 1089.6094166777405,
    "LA_fixed880_RMSE": 848.57282090865,
    "LA_success": true,
    "LA_near_bounds": "dE,g4_1,g4_3",
    "high_improvement_percent": 19.983149145958524,
    "fixed880_improvement_percent": 25.05679570370971
  },
  "parameters": {
    "Voigt": {
      "dE": -0.9999999999999999,
      "sigma": 0.7448273880339675,
      "x": 0.13982415110677313,
      "A": 4.734937928623072,
      "g3_1": 1.7620969248803255,
      "g3_2": 0.4913930125994751,
      "g4_1": 0.3621473381134335,
      "g4_2": 1.0094919169650651,
      "g4_3": 0.33744412257361345
    },
    "LA": {
      "dE": -0.9999999999999999,
      "sigma": 0.9237780572121793,
      "x": 0.16573742350228712,
      "A": 4.566905800288479,
      "g3_1": 0.6286718067961516,
      "g3_2": 0.5814093686019899,
      "g4_1": 0.10000000000000002,
      "g4_2": 0.7681333802099386,
      "g4_3": 0.10000000000000002
    }
  },
  "optimizations": {
    "Voigt": [
      {
        "success": true,
        "SSE": 0.2675672929983201
      },
      {
        "success": true,
        "SSE": 0.26756729303507015
      },
      {
        "success": true,
        "SSE": 0.2675672930245228
      },
      {
        "success": true,
        "SSE": 0.2675672929981696
      },
      {
        "success": true,
        "SSE": 0.267567293005647
      },
      {
        "success": true,
        "SSE": 0.2675672929976406
      },
      {
        "success": true,
        "SSE": 0.2675672930065902
      },
      {
        "success": true,
        "SSE": 0.26756729299947446
      }
    ],
    "LA": [
      {
        "success": true,
        "SSE": 0.33811493408421917
      },
      {
        "success": true,
        "SSE": 0.3381149351439551
      },
      {
        "success": true,
        "SSE": 0.33811493535740694
      },
      {
        "success": true,
        "SSE": 0.3381149340867204
      },
      {
        "success": true,
        "SSE": 0.3381149353302941
      },
      {
        "success": true,
        "SSE": 0.3381149350543873
      },
      {
        "success": true,
        "SSE": 0.33811493527062214
      },
      {
        "success": true,
        "SSE": 0.3381149355679047
      }
    ]
  },
  "V2_history": [
    {
      "iteration": 0,
      "errors": [
        0.015675549042591903,
        -0.005203165324922303
      ],
      "heights": [
        0.5608355229981156,
        0.7048232683457671
      ],
      "success": true
    },
    {
      "iteration": 1,
      "errors": [
        0.009662412040326215,
        -0.004629922442220343
      ],
      "heights": [
        0.5529977484768196,
        0.7048232683457671
      ],
      "success": true
    },
    {
      "iteration": 2,
      "errors": [
        0.00588577742129041,
        -0.004344162875050794
      ],
      "heights": [
        0.5481665424566565,
        0.7048232683457671
      ],
      "success": true
    },
    {
      "iteration": 3,
      "errors": [
        0.0036108511344290495,
        -0.004166546058422371
      ],
      "heights": [
        0.5452236537460113,
        0.7048232683457671
      ],
      "success": true
    },
    {
      "iteration": 4,
      "errors": [
        0.0022230221233853578,
        -0.004056314947124144
      ],
      "heights": [
        0.5434182281787968,
        0.7048232683457671
      ],
      "success": true
    },
    {
      "iteration": 5,
      "errors": [
        0.0013712761709432735,
        -0.003987945122181961
      ],
      "heights": [
        0.5423067171171041,
        0.7048232683457671
      ],
      "success": true
    },
    {
      "iteration": 6,
      "errors": [
        0.0008465691521707397,
        -0.003945753808906012
      ],
      "heights": [
        0.5416210790316325,
        0.7048232683457671
      ],
      "success": true
    }
  ],
  "V7_info": {
    "version": "v7_adaptive_piecewise_shirley",
    "converged_no_crossing": true,
    "crossing_tolerance": 0.0,
    "numerical_epsilon": 7.105427357601002e-15,
    "remaining_crossing_count": 0,
    "smoothing_window_points": 1,
    "endpoint_mode": "ends",
    "crossing_detection_target": "raw spectrum",
    "raw_crossing_count": 0,
    "raw_maximum_crossing": 0.0,
    "maximum_crossing": 0.0,
    "anchors": [
      {
        "energy_eV": 870.08,
        "intensity": 0.4461581336093638,
        "original_row_index": 0
      },
      {
        "energy_eV": 870.18,
        "intensity": 0.44235315975263423,
        "original_row_index": 1
      },
      {
        "energy_eV": 870.58,
        "intensity": 0.44111845422937074,
        "original_row_index": 5
      },
      {
        "energy_eV": 874.98,
        "intensity": 0.4379993099238262,
        "original_row_index": 49
      },
      {
        "energy_eV": 892.68,
        "intensity": 0.5608355229981156,
        "original_row_index": 226
      },
      {
        "energy_eV": 893.48,
        "intensity": 0.5610053879024338,
        "original_row_index": 234
      },
      {
        "energy_eV": 920.58,
        "intensity": 0.7549804920773947,
        "original_row_index": 505
      },
      {
        "energy_eV": 921.98,
        "intensity": 0.7552565225469119,
        "original_row_index": 519
      },
      {
        "energy_eV": 922.68,
        "intensity": 0.7552565225469119,
        "original_row_index": 526
      },
      {
        "energy_eV": 923.98,
        "intensity": 0.7573957586856703,
        "original_row_index": 539
      },
      {
        "energy_eV": 924.38,
        "intensity": 0.7581973087029222,
        "original_row_index": 543
      },
      {
        "energy_eV": 924.98,
        "intensity": 0.762475780980439,
        "original_row_index": 549
      }
    ],
    "refinements": [
      {
        "iteration": 1,
        "energy_eV": 874.98,
        "intensity": 0.4379993099238262,
        "original_row_index": 49,
        "crossing_count_before": 122,
        "maximum_crossing_before": 0.01884777625123757
      },
      {
        "iteration": 2,
        "energy_eV": 870.58,
        "intensity": 0.44111845422937074,
        "original_row_index": 5,
        "crossing_count_before": 92,
        "maximum_crossing_before": 0.017121028716112208
      },
      {
        "iteration": 3,
        "energy_eV": 870.18,
        "intensity": 0.44235315975263423,
        "original_row_index": 1,
        "crossing_count_before": 77,
        "maximum_crossing_before": 0.017121028716112208
      },
      {
        "iteration": 4,
        "energy_eV": 892.68,
        "intensity": 0.5608355229981156,
        "original_row_index": 226,
        "crossing_count_before": 76,
        "maximum_crossing_before": 0.017121028716112208
      },
      {
        "iteration": 5,
        "energy_eV": 893.48,
        "intensity": 0.5610053879024338,
        "original_row_index": 234,
        "crossing_count_before": 48,
        "maximum_crossing_before": 0.008161936295231209
      },
      {
        "iteration": 6,
        "energy_eV": 920.58,
        "intensity": 0.7549804920773947,
        "original_row_index": 505,
        "crossing_count_before": 47,
        "maximum_crossing_before": 0.008162012634644555
      },
      {
        "iteration": 7,
        "energy_eV": 921.98,
        "intensity": 0.7552565225469119,
        "original_row_index": 519,
        "crossing_count_before": 34,
        "maximum_crossing_before": 0.050711467604609206
      },
      {
        "iteration": 8,
        "energy_eV": 922.68,
        "intensity": 0.7552565225469119,
        "original_row_index": 526,
        "crossing_count_before": 7,
        "maximum_crossing_before": 0.003557734580777683
      },
      {
        "iteration": 9,
        "energy_eV": 923.98,
        "intensity": 0.7573957586856703,
        "original_row_index": 539,
        "crossing_count_before": 4,
        "maximum_crossing_before": 0.0033424143566350706
      },
      {
        "iteration": 10,
        "energy_eV": 924.38,
        "intensity": 0.7581973087029222,
        "original_row_index": 543,
        "crossing_count_before": 1,
        "maximum_crossing_before": 0.002312119886892172
      }
    ],
    "method": "piecewise re-computation, no pointwise clipping",
    "external_behavior": "constant outside outermost anchors, refined if crossing",
    "warning": "Non-crossing does not establish physical correctness; noise or broad peak valleys can introduce excessive anchors."
  }
}
