Repository: Alphalijing/Ce-3d-XPS-fitting-for-Ce-3-fraction

# Ce 3d XPS Fitter 2.0.1

Automated, physics-constrained Bayesian quantification of the Ce³⁺ fraction from Ce 3d XPS spectra. The default workflow uses **Gaussian-convolved LA-type peaks with fixed α = 0.9 and β = 2**, a **fixed Shirley background**, and **MCMC posterior sampling**.

## Start fitting

**Windows:** download `Ce3d_XPS_Fitter_v2.0.1_Windows_EN.zip` from this repository's [Releases](https://github.com/Alphalijing/Ce-3d-XPS-fitting-for-Ce-3-fraction/releases), extract it completely, and open `Ce3d_XPS_Fitter_v2.0.1_EN.exe`. Keep its adjacent `_internal` folder.

**Python source:** Python 3.11 is recommended.

```console
python -m pip install -r requirements.txt
python ce3d_xps_fitter_gui.py
```

The interface provides three independent choices:

| Choice | Default | Alternative |
|---|---|---|
| Peak model | LA-type | Voigt |
| Satellite contributions | Exclude | Include |
| Sampling mode | Quick fit: 8000 steps | Convergence validation |

The default is 80 walkers, 8000 total steps including a 2000-step pilot, with the first 4000 steps discarded. Quick fit performs MCMC. Progress is reported at the start and every 2000 steps. Convergence validation continues until the implemented diagnostic criteria pass or the user stops it.

Supported inputs include instrument `.xls/.xlsx`, two-column text/CSV, and regular XPS scans in `.vms/.vamas`. Three-column text/CSV can supply an explicitly fixed background. Multiple VAMAS blocks/channels require selection; kinetic-energy axes require an explicit energy offset. See the [interface guide](GUI_GUIDE.md) and [application reference](docs/APPLICATION_REFERENCE.md).

## Results

`Results.html` presents **Ce³⁺ % ± one posterior standard deviation** first, followed by component fits, concise experimental conditions, peak parameters and posterior distributions. The median and 95% equal-tail credible interval are reported separately. Full records include `details/experiment_metadata.json`, which preserves available acquisition conditions, including acquisition time where supplied, selected scan/channel and source hash. Missing conditions remain unspecified.

## Publication data and reproduction

The repository contains raw inputs, frozen backgrounds, fitted curves, parameter summaries and reproduction instructions for the revised manuscript.

| Dataset | Contents |
|---|---|
| [Six La-doped specimens](data/experimental/la_series) | Original Excel exports; composition/catalysis data; LA and Voigt MCMC summaries; DS point estimates; all Ce³⁺ posterior draws used for the reported intervals |
| [19 additional spectra](data/experimental/additional_19) | Raw Excel exports, saved background constructions, LA/Voigt fits and high-confidence-region residuals |
| [48 synthetic cases](data/synthetic) | 24 background-free and 24 cumulative-tail cases; exact truth and noise seeds; matched constrained-MCMC and independent-parameter-LA fits |
| [Further validation](data/validation) | Background comparisons, empirical Tougaard-form construction, satellites, joint backgrounds, sampling budgets and prior sensitivity |
| [Input examples](examples) | Excel, CSV and an attributed public multi-block VAMAS example |

Main-text Figure 4 uses LA and Voigt posterior medians and 95% credible intervals; DS retains the deterministic comparison. The 19-spectrum extension retains its archived deterministic fits. These estimators are labelled in the data and [reproduction guide](docs/REPRODUCIBILITY.md).

From the repository root:

```console
python analysis/verify_release.py
python analysis/summarize_results.py
python analysis/plot_figure3.py
python analysis/plot_figure4.py
python analysis/plot_figure5.py
python analysis/plot_posterior_s2.py
```

These commands use saved data and **do not start MCMC**. Figures and recalculated statistics are written under `results/`, leaving the published data intact. The 19-spectrum extension is supplied as tables and data without a separate figure.

For the exact benchmark protocol, data mapping, synthetic generator and optional refitting commands, see [REPRODUCIBILITY.md](docs/REPRODUCIBILITY.md). For scientific scope and mathematical definitions, see [MODEL_AND_SCOPE.md](docs/MODEL_AND_SCOPE.md).

## Interpretation and citation

Posterior intervals are conditional on the selected background, profiles, constraints, priors and noise model. They do not represent all experimental or model uncertainty. The LA implementation does not claim identity with CasaXPS `LA(0.9,2,50)`. Satellites are an optional model extension rather than an independently calibrated correction.

Please cite the associated manuscript, *Automated Ce³⁺ Fraction Quantification from Ce 3d XPS Spectra Using Physics-Constrained Bayesian Fitting*, when using this workflow. A final publication DOI can be added when available.

The existing repository [Apache-2.0 license](LICENSE) is retained.

File: data/experimental/la_series/catalysis/provenance.json
{
  "source_file": "La-doped CeO2 nanoflowers catalysts for direct synthesis of dimethyl carbonate from CO2 and methanol.pdf",
  "source_sha256": "db42c29a9f4f8b1ffe1e79c15e03afe53f696bce13f6aa7334d87244b5c62450",
  "source_DOI": "10.1016/j.jre.2025.03.026",
  "source_page_zero_based": 5,
  "source_page_1based": 6,
  "source_printed_page": 2182,
  "source_figure": "Fig. 6",
  "value_method": "Transcribed from explicitly printed numerical labels above the six bars; no coordinate digitization or interpolation.",
  "source_labels": [
    "CeO2",
    "La0.01CeO2",
    "La0.02CeO2",
    "La0.04CeO2",
    "La0.1CeO2",
    "La0.2CeO2"
  ],
  "nominal_La_at_percent": [
    0,
    1,
    2,
    4,
    10,
    20
  ],
  "DMC_productivity_mmol_g": [
    7.25,
    8.7,
    8.81,
    8.16,
    9.42,
    2.05
  ],
  "printed_bar_labels": [
    "7.25",
    "8.7",
    "8.81",
    "8.16",
    "9.42",
    "2.05"
  ],
  "reaction_conditions": {
    "temperature_C": 140,
    "time_h": 3,
    "CO2_pressure_MPa": 4,
    "catalyst_mass_g": 0.1
  },
  "crop_bbox_pdf_points": [
    34.0,
    59.0,
    295.0,
    305.0
  ],
  "crop_scale": 3,
  "reported_error_bars": false,
  "notes": [
    "The 4 at% sample shows a local productivity decrease (8.16) relative to 2 at% (8.81).",
    "The 20 at% sample is 2.05, not an interpolated value near the 10 at% optimum.",
    "No error bars or new measurement uncertainties were inferred.",
    "File labels map to nominal La at% by multiplication by 20, as confirmed by author."
  ],
  "csv_sha256": "61c17cbbe8a8e1f27e9a9b05eb9cad654cb7581f4f49a7bc026b4e89af174f14",
  "crop_sha256": "64c6545f6c70cef28165a5170e604558a7c48214ee3f84449da0c94a021a6485",
  "reference": "L. Hu, S. Zhang, P. Zhao, J. Yang, G. Wu, W. Xu, La-doped CeO2 nanoflowers catalysts for direct synthesis of dimethyl carbonate from CO2 and methanol, Journal of Rare Earths 43 (2025) 2177–2185.",
  "doi": "10.1016/j.jre.2025.03.026"
}
